Repository: Prof-MV/Process-Engineering

# ENGR-3027 Process Engineering

Lecture notes for ENGR-3027 Process Engineering, built as a [Quarto](https://quarto.org) book.

Published at <https://prof-mv.github.io/Process-Engineering/> (HTML, PDF, and EPUB).

## Structure

- `index.qmd`, `NN-Chapter-Name.qmd` — chapter source files, in `_quarto.yml`'s `book: chapters:` order
- `_quarto.yml` — book metadata and format settings (HTML/PDF/EPUB)
- `images/` — figures and diagrams referenced by chapters
- `R/` — shared helper functions (`helpers.R`) and package setup (`required_packages.R`)
- `.github/workflows/publish.yml` — CI: renders the book and deploys `docs/` to the `gh-pages` branch on every push to `master`

See `MIGRATION_PLAN.md` for the history of this project's conversion from bookdown to Quarto, including a list of kableExtra/LaTeX compatibility issues worth checking for in similar conversions.

File: _freeze/07-Materials-Testing/execute-results/html.json (part 1 of 2)
{
  "hash": "78462d4a631ec0144c183aa8d4495332",
  "result": {
    "engine": "knitr",
    "markdown": "---\nengine: knitr\nfilters:\n  - webr\nwebr:\n  show-startup-message: true\n  cell-options:\n    autorun: true\n---\n\n# Materials Testing: Tensile, Hardness, Impact, and Metallography {#sec-materials-testing}\n\n\n------------------------------------------------------------------------\n\n## Learning Objectives {#sec-testing-objectives}\n\nBy the end of this chapter, you will be able to:\n\n- Calculate engineering stress, strain, elastic modulus, percent elongation, and percent reduction of area from tensile test data.\n- Read a stress-strain curve region by region and connect each region to what is happening to the metal's dislocations and grains.\n- Explain what each hardness scale (Rockwell B/C, Brinell, Vickers, Knoop) measures, when to use it, and why the scales aren't directly interchangeable.\n- Explain what a Charpy test measures, predict how a BCC steel's toughness changes with temperature, and describe the resulting fracture surfaces.\n- Explain why sectioning, mounting, grinding, polishing, and etching are necessary before a specimen can be examined under a microscope, and read a basic micrograph.\n- Compare steel's behaviour under these same tests to aluminum, stainless steel, cast iron, copper/brass, and polymers.\n\nThis is Part B of a two-part chapter. [Part A](06-Metallurgy-Fundamentals.qmd) covered what steel is made of and how heat treatment changes it — you'll need that background here, especially the phase diagram (@sec-metallurgy-fe-c) and the five heat treatments (@sec-metallurgy-heat-treatment). This part covers *how we measure* the properties heat treatment changes, and connects directly to your three materials-testing labs: **Hardness Testing (Rockwell and Brinell)**, **Tensile and Microhardness Testing of Case-Hardened Steel**, and **Charpy Impact Testing and the Ductile-to-Brittle Transition** (see [the Labs chapter](21-Labs.qmd#sec-labs-materials) for the full procedures — this chapter does not repeat them).\n\n---\n\n## Tensile Testing Theory {#sec-testing-tensile}\n\n::: {.callout-note title=\"Before you read on\"}\nPicture pulling on a rubber band, then on a steel paperclip, until each breaks. Which one stretches more before it snaps? Which one \"gives\" noticeably before it breaks, versus breaking almost without warning? Keep those two objects in mind — you're about to learn the vocabulary for exactly what you already felt.\n:::\n\n### Stress and Strain {#sec-testing-stress-strain-defs}\n\nA tensile test pulls a standardized specimen apart at a controlled rate while recording load and extension — the same basic principle whether the machine is testing a bolt for an automotive supplier or armor plate for a defense contractor. Raw load and extension depend on specimen size, so we convert them to size-independent quantities:\n\n$$\\sigma = \\frac{P}{A_0}$$ {#eq-eng-stress}\n\n$$\\varepsilon = \\frac{\\Delta L}{L_0}$$ {#eq-eng-strain}\n\nwhere $\\sigma$ is **engineering stress** (MPa, or psi/ksi), $P$ is the applied load (N or lbf), $A_0$ is the *original* cross-sectional area, $\\varepsilon$ is **engineering strain** (dimensionless, or %), $\\Delta L$ is the change in length, and $L_0$ is the *original* gauge length. Both use the *original* dimensions throughout the test — that's what makes them \"engineering\" stress and strain, as opposed to *true* stress and strain, which continuously account for the specimen's shrinking cross-section (true stress/strain is more accurate at large deformation but is beyond this course; ASTM E8/E8M, the standard tensile test method for metals, is written around engineering stress and strain).\n\n### The Stress-Strain Curve, Region by Region {#sec-testing-stress-strain-curve}\n\n\n::: {.cell layout-align=\"center\"}\n::: {.cell-output-display}\n![Representative engineering stress-strain curves for several material conditions (schematic, typical shapes only -- actual curves depend on exact grade, condition, and specimen). CRS and quenched-and-tempered steel show higher strength but lower ductility than HRS/annealed steel; aluminum shows no sharp yield point; the polymer shows a much lower modulus and a very different curve shape.](07-Materials-Testing_files/figure-html/fig-stress-strain-comparison-1.png){#fig-stress-strain-comparison fig-align='center' width=1056}\n:::\n:::\n\n\nFollow any one curve in @fig-stress-strain-comparison from left to right — this is the region-by-region reading you'll do on your own tensile lab data:\n\n- **Elastic region:** the initial straight-line portion. Stress and strain are directly proportional — this is **Hooke's Law**, $\\sigma = E\\varepsilon$, where $E$ is the **modulus of elasticity** (Young's modulus), the slope of this line. Physically, atoms are being stretched slightly away from their equilibrium spacing, and the bonds pull them right back the instant the load is removed — no dislocations have moved yet, so this deformation is fully **recoverable**. Steel's modulus (~200 GPa) is essentially the same whether the steel is annealed, cold-worked, or quenched and tempered — heat treatment barely touches elastic modulus, because it's a property of the atomic bonding itself, not the microstructure. This is why all the steel curves in @fig-stress-strain-comparison start with the same slope, while aluminum (weaker metallic bonding, ~69 GPa) and the polymer (van der Waals and covalent bonding between long chains, ~2 GPa or less) start with much shallower slopes.\n- **Yield point:** the stress at which the material stops behaving elastically and dislocations begin moving enough to produce permanent (plastic) deformation. Some steels show a sharp, obvious yield point (a momentary load drop) because dislocations are initially \"pinned\" by interstitial carbon/nitrogen atoms and need a burst of extra stress to break free before they can move freely. Most other metals — aluminum, many steels, and virtually all non-ferrous alloys — yield gradually with no sharp point, so engineers define an offset instead: the **0.2% offset yield strength** is found by drawing a line parallel to the elastic region, starting from 0.2% strain, and reading where it intersects the curve.\n- **Strain hardening (plastic region):** as dislocations move, they multiply and tangle with each other and with grain boundaries — more and more obstacles pile up in their own path, so more stress is needed to keep deformation going. This is the same physical mechanism, from the atomic level, that makes cold-rolled steel stronger than hot-rolled steel (@sec-metallurgy-hrs-crs): CRS has *already* been strain hardened by the rolling process before you ever put it in the tensile machine.\n- **Ultimate tensile strength (UTS):** the highest engineering stress reached, at the peak of the curve. Beyond this point, strain hardening in the gauge section can no longer keep up with the loss of cross-sectional area, and deformation localizes.\n- **Necking:** the specimen begins to thin locally rather than uniformly along its length (@fig-necking-profile). Because engineering stress uses the *original* area (@eq-eng-stress), the calculated engineering stress actually appears to *drop* after UTS even though the true stress at the neck keeps rising — this is purely a bookkeeping effect of using $A_0$ instead of the shrinking real area.\n- **Fracture:** final separation, at the end of the curve.\n\n\n::: {.cell layout-align=\"center\"}\n::: {.cell-output-display}\n![Schematic profile of a round tensile specimen showing localized necking (not to scale). Deformation that was uniform along the gauge length concentrates into one local neck once the ultimate tensile strength is passed, and the specimen ultimately fractures at that minimum-diameter cross-section, Df -- the same Df that @eq-percent-ra uses to calculate %RA.](07-Materials-Testing_files/figure-html/fig-necking-profile-1.png){#fig-necking-profile fig-align='center' width=960}\n:::\n:::\n\n\n### Percent Elongation and Reduction of Area {#sec-testing-ductility-measures}\n\nTwo standard ductility measures are taken *after* fracture, by fitting the broken pieces back together (per ASTM E8/E8M):\n\n$$\\%EL = \\frac{L_f - L_0}{L_0} \\times 100$$ {#eq-percent-elongation}\n\n$$\\%RA = \\frac{A_0 - A_f}{A_0} \\times 100$$ {#eq-percent-ra}\n\nwhere $L_f$ is the final gauge length (measured across the fracture) and $A_f$ is the final (minimum, necked-down) cross-sectional area. Both numbers answer \"how much did this material deform before it broke?\" — %EL captures length change over the whole gauge length, %RA captures the local necking right at the fracture, so %RA is typically the larger, more sensitive number for very ductile materials.\n\n### Ductile vs. Brittle Fracture Surfaces {#sec-testing-fracture-surfaces}\n\nA **ductile** fracture (typical of annealed or hot-rolled steel, aluminum, copper) shows visible necking and a rough, fibrous, \"cup-and-cone\" surface: a flat central fibrous zone where microscopic voids nucleated (often at inclusions), grew, and coalesced, surrounded by a shear lip at roughly 45° where final separation occurred by shear. A **brittle** fracture (typical of untempered martensite, cast iron, or any ductile metal tested below its ductile-to-brittle transition temperature — @sec-testing-charpy) shows little to no necking and a flat, bright, crystalline-looking surface, because the crack propagated rapidly along (or across) grains with almost no plastic deformation absorbing energy first.\n\n\n::: {.cell layout-align=\"center\"}\n::: {.cell-output-display}\n![Schematic (not photographic) comparison of the two fracture-surface types, drawn at the same scale. Ductile fracture (left) shows a rough, dull, fibrous central zone -- where microscopic voids nucleated, grew, and coalesced -- ringed by a smoother shear lip at roughly 45 degrees, and the whole face is visibly smaller than the original cross-section because of necking. Brittle fracture (right) shows a flat, bright, crystalline-looking surface with no necking, drawn here at the specimen's full original diameter for comparison.](07-Materials-Testing_files/figure-html/fig-fracture-surfaces-1.png){#fig-fracture-surfaces fig-align='center' width=1152}\n:::\n:::\n\n\n::: {.callout-tip title=\"Industry application\"}\n**Automotive:** crash-worthiness design deliberately uses ductile, lower-strength steel in some body structures so they crumple (absorbing crash energy through large plastic deformation) rather than shattering. **Food processing:** conveyor components are chosen for enough ductility to dent rather than fracture under an accidental impact, since a fractured piece in a food line is a contamination hazard. **Defense:** fractography (reading a fracture surface) is standard failure-analysis practice for a cracked component — the surface itself tells you whether the failure was ductile overload, brittle fracture, or fatigue, often without needing to test another sample.\n:::\n\n### Worked Examples {#sec-testing-tensile-examples}\n\n\n::: {.cell}\n\n```{.r .cell-code}\n# Tensile test data for a round specimen, per ASTM E8/E8M style reporting\nD0 <- 12.83     # mm, original diameter (0.505 in specimen)\nL0 <- 50.0      # mm, original gauge length\nP_yield <- 41500   # N, load at 0.2% offset yield\nP_max   <- 58200   # N, maximum (UTS) load\nLf <- 61.8      # mm, final gauge length after fracture\nDf <- 9.40      # mm, minimum diameter after fracture\n\nA0 <- pi * (D0/2)^2\nAf <- pi * (Df/2)^2\n\nsigma_yield <- P_yield / A0\nsigma_uts   <- P_max / A0\npct_elong   <- (Lf - L0) / L0 * 100\npct_ra      <- (A0 - Af) / A0 * 100\n\ncat(sprintf(\"Original area A0 = %.2f mm^2\\n\", A0))\ncat(sprintf(\"0.2%% offset yield strength = %.1f MPa\\n\", sigma_yield))\ncat(sprintf(\"Ultimate tensile strength   = %.1f MPa\\n\", sigma_uts))\ncat(sprintf(\"Percent elongation  = %.1f%%\\n\", pct_elong))\ncat(sprintf(\"Percent reduction of area = %.1f%%\\n\", pct_ra))\n```\n\n::: {.cell-output .cell-output-stdout}\n\n```\nOriginal area A0 = 129.28 mm^2\n0.2% offset yield strength = 321.0 MPa\nUltimate tensile strength   = 450.2 MPa\nPercent elongation  = 23.6%\nPercent reduction of area = 46.3%\n```\n\n\n:::\n:::\n\n\nYour turn — change the load and elongation below. A brittle specimen would show a much smaller `Lf - L0` and `D0 - Df`.\n\n\n```{=html}\n<script src=\"js/qwebr-calculator.js\"></script>\n\n<div class=\"qwebr-calc-card qwebr-calc-task\" data-qwebr-label=\"testing-modulus-example-live\" data-fig-width=\"1200\" data-fig-height=\"700\">\n  <div class=\"qwebr-calc-header\">\n    <i class=\"fa-solid fa-ruler-horizontal qwebr-calc-icon\"></i>\n    <h4>Modulus of Elasticity Calculator</h4>\n    <span class=\"qwebr-calc-badge\">Class task</span>\n  </div>\n  <div class=\"qwebr-calc-inputs\">\n    <div class=\"qwebr-calc-row\">\n      <label for=\"qcalc-testing-modulus-example-live-D0\">Original diameter</label>\n      <div class=\"qwebr-calc-field\">\n        <input type=\"number\" id=\"qcalc-testing-modulus-example-live-D0\" data-var=\"D0\" value=\"12.83\" min=\"5\" max=\"25\" step=\"0.01\">\n        <span class=\"qwebr-calc-suffix\">mm</span>\n      </div>\n    </div>\n\n    <div class=\"qwebr-calc-row\">\n      <label for=\"qcalc-testing-modulus-example-live-L0\">Gauge length</label>\n      <div class=\"qwebr-calc-field\">\n        <input type=\"number\" id=\"qcalc-testing-modulus-example-live-L0\" data-var=\"L0\" value=\"50\" min=\"10\" max=\"100\" step=\"1\">\n        <span class=\"qwebr-calc-suffix\">mm</span>\n      </div>\n    </div>\n\n    <div class=\"qwebr-calc-row qwebr-calc-row-slider\">\n      <label for=\"qcalc-testing-modulus-example-live-P-elastic\">Elastic-region load <span class=\"qwebr-calc-slider-readout\" data-readout-for=\"qcalc-testing-modulus-example-live-P-elastic\" id=\"qcalc-testing-modulus-example-live-P-elastic-readout\" data-prefix=\"\" data-suffix=\"N\">15 000 N</span></label>\n      <input type=\"range\" class=\"qwebr-calc-slider\" id=\"qcalc-testing-modulus-example-live-P-elastic\" data-var=\"P_elastic\" value=\"15000\" min=\"1000\" max=\"50000\" step=\"500\">\n    </div>\n\n    <div class=\"qwebr-calc-row\">\n      <label for=\"qcalc-testing-modulus-example-live-dL-elastic\">Measured elongation</label>\n      <div class=\"qwebr-calc-field\">\n        <input type=\"number\" id=\"qcalc-testing-modulus-example-live-dL-elastic\" data-var=\"dL_elastic\" value=\"0.018\" min=\"0.001\" max=\"0.1\" step=\"0.001\">\n        <span class=\"qwebr-calc-suffix\">mm</span>\n      </div>\n    </div>\n  </div>\n  <div class=\"qwebr-calc-results\"></div>\n  <div class=\"qwebr-calc-goal\" data-goal-test=\"E_modulus &gt;= 195000 &amp;&amp; E_modulus &lt;= 205000 &amp;&amp; P_elastic == 15000 &amp;&amp; D0 == 12.83 &amp;&amp; L0 == 50\">\n    <span><span class=\"qwebr-calc-goal-label\">Challenge:</span> This specimen is steel, so E should come out near 200 GPa. Leaving the load and dimensions alone, what elongation should the extensometer have read to give 195 to 205 GPa?</span>\n    <span class=\"qwebr-calc-goal-status\" role=\"status\" aria-live=\"polite\"></span>\n  </div>\n  <div class=\"qwebr-calc-graph\"></div>\n</div>\n```\n\n<details class=\"qwebr-calc-source\">\n<summary>Show the live R code behind this calculator</summary>\n\n```{webr-r}\n#| label: testing-modulus-example-live\n# Elastic-region data point, well below yield, to estimate modulus of elasticity\nD0 <- 12.83        # mm\nL0 <- 50.0         # mm\nP_elastic <- 15000  # N, a load safely in the straight-line region\ndL_elastic <- 0.018 # mm, measured elongation at that load (small!)\n\nA0 <- pi * (D0/2)^2\nstress_e <- P_elastic / A0\nstrain_e <- dL_elastic / L0\nE_modulus <- stress_e / strain_e\n\ncat(sprintf(\"Estimated modulus E: %.0f GPa (compare to ~200 GPa for steel)\\n\", E_modulus / 1000))\ncat(sprintf(\"  Stress at this point     %.1f MPa\\n\", stress_e))\ncat(sprintf(\"  Strain at this point     %.5f (%.3f%%)\\n\", strain_e, strain_e * 100))\n```\n\n</details>\n\nTeaching demo --- this specimen breaks well before it necks noticeably. Drag the final length and final diameter to see how brittle behaviour (low %EL, low %RA) looks compared to the ductile example above.\n\n\n```{=html}\n<script src=\"js/qwebr-calculator.js\"></script>\n\n<div class=\"qwebr-calc-card qwebr-calc-demo\" data-qwebr-label=\"testing-brittle-example-live\" data-fig-width=\"1200\" data-fig-height=\"700\">\n  <div class=\"qwebr-calc-header\">\n    <i class=\"fa-solid fa-ruler-horizontal qwebr-calc-icon\"></i>\n    <h4>Ductility Calculator (Brittle Specimen)</h4>\n    <span class=\"qwebr-calc-badge\">Teaching demo</span>\n  </div>\n  <div class=\"qwebr-calc-inputs\">\n    <div class=\"qwebr-calc-row qwebr-calc-row-slider\">\n      <label for=\"qcalc-testing-brittle-example-live-D0\">Original diameter <span class=\"qwebr-calc-slider-readout\" data-readout-for=\"qcalc-testing-brittle-example-live-D0\" id=\"qcalc-testing-brittle-example-live-D0-readout\" data-prefix=\"\" data-suffix=\"mm\">12.83 mm</span></label>\n      <input type=\"range\" class=\"qwebr-calc-slider\" id=\"qcalc-testing-brittle-example-live-D0\" data-var=\"D0\" value=\"12.83\" min=\"10\" max=\"15\" step=\"0.01\">\n    </div>\n\n    <div class=\"qwebr-calc-row qwebr-calc-row-slider\">\n      <label for=\"qcalc-testing-brittle-example-live-L0\">Original length <span class=\"qwebr-calc-slider-readout\" data-readout-for=\"qcalc-testing-brittle-example-live-L0\" id=\"qcalc-testing-brittle-example-live-L0-readout\" data-prefix=\"\" data-suffix=\"mm\">50 mm</span></label>\n      <input type=\"range\" class=\"qwebr-calc-slider\" id=\"qcalc-testing-brittle-example-live-L0\" data-var=\"L0\" value=\"50\" min=\"40\" max=\"60\" step=\"1\">\n    </div>\n\n    <div class=\"qwebr-calc-row qwebr-calc-row-slider\">\n      <label for=\"qcalc-testing-brittle-example-live-Lf\">Final length <span class=\"qwebr-calc-slider-readout\" data-readout-for=\"qcalc-testing-brittle-example-live-Lf\" id=\"qcalc-testing-brittle-example-live-Lf-readout\" data-prefix=\"\" data-suffix=\"mm\">50.9 mm</span></label>\n      <input type=\"range\" class=\"qwebr-calc-slider\" id=\"qcalc-testing-brittle-example-live-Lf\" data-var=\"Lf\" value=\"50.9\" min=\"40\" max=\"70\" step=\"0.1\">\n    </div>\n\n    <div class=\"qwebr-calc-row qwebr-calc-row-slider\">\n      <label for=\"qcalc-testing-brittle-example-live-Df\">Final diameter <span class=\"qwebr-calc-slider-readout\" data-readout-for=\"qcalc-testing-brittle-example-live-Df\" id=\"qcalc-testing-brittle-example-live-Df-readout\" data-prefix=\"\" data-suffix=\"mm\">12.6 mm</span></label>\n      <input type=\"range\" class=\"qwebr-calc-slider\" id=\"qcalc-testing-brittle-example-live-Df\" data-var=\"Df\" value=\"12.6\" min=\"8\" max=\"15\" step=\"0.01\">\n    </div>\n  </div>\n  <div class=\"qwebr-calc-results\"></div>\n  <div class=\"qwebr-calc-graph\"></div>\n</div>\n```\n\n<details class=\"qwebr-calc-source\">\n<summary>Show the live R code behind this calculator</summary>\n\n```{webr-r}\n#| label: testing-brittle-example-live\nD0 <- 12.83\nL0 <- 50.0\nLf <- 50.9       # mm -- very little stretch\nDf <- 12.60      # mm -- very little necking\n\nA0 <- pi * (D0/2)^2\nAf <- pi * (Df/2)^2\npct_elong <- (Lf - L0) / L0 * 100\npct_ra <- (A0 - Af) / A0 * 100\n\ncat(sprintf(\"Percent elongation: %.1f%% (%.1f%% reduction of area)\\n\", pct_elong, pct_ra))\ncat(\"Low values on both measures, with little visible necking, point to brittle\\n\")\ncat(\"behaviour -- e.g. an as-quenched, untempered specimen, or cast iron.\\n\")\n\npar(mar = c(5, 5, 3, 1))\nbarplot(c(`Elongation` = pct_elong, `Reduction of area` = pct_ra), col = c(\"#2E86C1\", \"#F39C12\"),\n        ylim = c(-40, 80), ylab = \"Percent (%)\", main = \"Ductility measures\")\nabline(h = 0)\n```\n\n</details>\n\n::: {.callout-tip title=\"Quick check\"}\nLooking back at @fig-stress-strain-comparison: which curve would you expect from the **as-quenched (untempered)** specimen you'll encounter conceptually in the hardness lab, if it were pulled in tension instead? *(Answer: highest strength, but the shortest, steepest curve of all — even less strain to failure than the quenched-and-tempered curve shown, since tempering is what restores ductility; see @sec-metallurgy-hardness-toughness.)*\n:::\n\n### Try it yourself: read a stress-strain curve\n\nThe curve below is from a tensile test on a low-carbon steel specimen with a **50 mm gauge length**. Read the values off the graph; each small grid square is 20 MPa by 1% strain.\n\n\n::: {.cell layout-align=\"center\"}\n::: {.cell-output-display}\n![Engineering stress-strain curve for the exercise](07-Materials-Testing_files/figure-html/tryit-curve-fig-1.png){fig-align='center' width=960}\n:::\n:::\n\n\n\n```{=html}\n<script src=\"js/tryit.js\"></script>\n<div class=\"tryit\" id=\"tryit-read-the-curve\" data-tryit=\"number\">\n<script type=\"application/json\">{\"title\":\"Read the stress-strain curve\",\"intro\":null,\"answers\":[{\"label\":\"Yield strength (where the straight line ends)\",\"answer\":340,\"tol\":15,\"tolPct\":null,\"prefix\":\"\",\"suffix\":\"MPa\",\"hint\":\"Find the knee where the steep straight line gives way to the curve, and read across to the stress axis.\",\"digits\":0},{\"label\":\"Ultimate tensile strength\",\"answer\":520,\"tol\":10,\"tolPct\":null,\"prefix\":\"\",\"suffix\":\"MPa\",\"hint\":\"The highest point on the curve.\",\"digits\":0},{\"label\":\"Strain at fracture\",\"answer\":28,\"tol\":1,\"tolPct\":null,\"prefix\":\"\",\"suffix\":\"%\",\"hint\":\"Read down from the X that marks fracture.\",\"digits\":0},{\"label\":\"Extension of the 50 mm gauge length at fracture\",\"answer\":14,\"tol\":0.6,\"tolPct\":null,\"prefix\":\"\",\"suffix\":\"mm\",\"hint\":\"Strain = extension / original length, so extension = strain x 50 mm. Use the strain as a decimal.\",\"digits\":0}]}</script>\n</div>\n```\n\n<details class=\"tryit-solution\">\n<summary>Show the worked solution</summary>\n\n- **Yield strength:** the straight elastic line ends at about **340 MPa**. On this scale the elastic line is almost vertical, because a strain of only 0.17% is enough to reach yield.\n- **Ultimate tensile strength:** the curve peaks at **520 MPa**, at about 18% strain. Necking starts here.\n- **Strain at fracture:** the X is at **28%**, and the stress has fallen to about 440 MPa.\n- **Extension at fracture:** 0.28 × 50 mm = **14 mm**.\n\nThe engineering stress falls after the UTS even though the metal itself is still getting stronger. The load is being divided by the *original* area, while the real cross-section in the neck is shrinking fast.\n\n</details>\n\n### Try it yourself: walk along the curve\n\nA ductile steel specimen is pulled to failure. Put what happens in order, from the first newton of load to the two broken halves.\n\n\n```{=html}\n<script src=\"js/tryit.js\"></script>\n<div class=\"tryit\" id=\"tryit-curve-order\" data-tryit=\"order\">\n<script type=\"application/json\">{\"title\":\"A tensile test, start to finish\",\"intro\":\"Move each stage up or down until the sequence is right.\",\"steps\":[\"Elastic deformation: stress is proportional to strain and fully recoverable\",\"Yield: permanent deformation begins\",\"Strain hardening: stress keeps rising as the specimen deforms uniformly\",\"Ultimate tensile strength: the maximum load is reached\",\"Necking: deformation concentrates in one place and the engineering stress falls\",\"Fracture\"]}</script>\n</div>\n```\n\n### Try it yourself: ductile or brittle?\n\nEight observations made after a tensile or Charpy test. Decide which kind of fracture each one points to.\n\n\n```{=html}\n<script src=\"js/tryit.js\"></script>\n<div class=\"tryit\" id=\"tryit-fracture-sort\" data-tryit=\"sort\">\n<script type=\"application/json\">{\"title\":\"Ductile or brittle fracture?\",\"intro\":\"Decide what kind of fracture each observation points to.\",\"bins\":[\"Ductile\",\"Brittle\"],\"cards\":[{\"text\":\"A cup-and-cone fracture surface.\",\"bin\":0,\"why\":\"The classic shape left by necking followed by shear at the rim.\"},{\"text\":\"A dull, fibrous-looking fracture surface.\",\"bin\":0,\"why\":\"Plastic tearing leaves a rough, light-absorbing surface.\"},{\"text\":\"The specimen necked visibly before it broke.\",\"bin\":0,\"why\":\"Necking is large local plastic deformation.\"},{\"text\":\"Percent elongation of 30%.\",\"bin\":0,\"why\":\"A large permanent stretch before fracture.\"},{\"text\":\"A flat fracture surface at right angles to the load.\",\"bin\":1,\"why\":\"Cleavage runs straight across with almost no plastic deformation.\"},{\"text\":\"A bright, granular, faceted fracture surface.\",\"bin\":1,\"why\":\"Cleavage facets reflect light.\"},{\"text\":\"The two halves fit back together almost perfectly.\",\"bin\":1,\"why\":\"Nothing stretched or necked, so the original shape is kept.\"},{\"text\":\"Very little energy absorbed in a Charpy test.\",\"bin\":1,\"why\":\"A crack that runs easily takes little energy.\"}]}</script>\n</div>\n```\n\n---\n\n## Hardness and Microhardness Theory {#sec-testing-hardness}\n\n::: {.callout-note title=\"Before you read on\"}\nPress your thumbnail into a pencil eraser, then into a wooden pencil. One dents easily, one barely marks at all. That's hardness, felt rather than measured — the rest of this section is just making that comparison precise and repeatable.\n:::\n\n### What Hardness Actually Measures {#sec-testing-hardness-definition}\n\n**Hardness** is a material's resistance to *localized permanent (plastic) deformation* — specifically, resistance to being indented by a harder object under a known load. It is not a fundamental material property the way stress and strain are; it's a comparative, standardized test. But because it correlates well with strength (@sec-testing-hardness-tensile-relationship) and is fast, cheap, and often non-destructive, it's one of the most-used tests on a shop floor — exactly why it's the quickest way to check what a heat treatment actually did to a part.\n\n### Rockwell, Brinell, Vickers, and Knoop {#sec-testing-hardness-scales}\n\n| Method | Indenter | Load | What it reads | Typical use |\n|---|---|---|---|---|\n| Rockwell B (HRB) | 1/16 in (1.588 mm) steel ball | 10 kgf minor, 100 kgf major | Depth of penetration, converted to a dial/digital number | Softer materials: annealed or low-carbon steel, aluminum, brass |\n| Rockwell C (HRC) | 120° diamond cone (\"brale\") | 10 kgf minor, 150 kgf major | Depth of penetration | Harder materials: hardened/tempered steel, tool steel |\n| Brinell (HBW) | 10 mm tungsten carbide ball | typically 3000 kgf (steel) | Diameter of the indentation, converted to a number | Coarse-grained or non-uniform materials (castings), where a large indent averages out local variation |\n| Vickers (HV) | Square-based diamond pyramid | 1 gf to 120 kgf, chosen by application | Diagonal length of the (square) indentation | Wide range, including microhardness; especially phases, thin sections, weld zones |\n| Knoop (HK) | Elongated rhombic-based diamond pyramid | Typically under 1 kgf (microhardness range) | Long diagonal length | Very thin sections/coatings and brittle materials, where Vickers' more symmetric indent risks cracking the specimen |\n\n: Hardness test methods relevant to this course. Loads shown are typical, standard values — always confirm the load and scale specified for your test. See ASTM E18 (Rockwell), E10 (Brinell), and E384 (Vickers/Knoop microhardness). {#tbl-hardness-methods}\n\n@fig-indenter-geometry shows the four indenter shapes from @tbl-hardness-methods side by side, drawn to comparable scale. The ball is shared by Rockwell B and Brinell; the Rockwell C cone is a much sharper point than either diamond pyramid; and Vickers vs. Knoop is really a question of how symmetric the pyramid is — Knoop's very shallow, elongated shape (versus Vickers' symmetric, deeper pyramid) is exactly what lets it indent thin sections and brittle materials without cracking them.\n\n\n::: {.cell layout-align=\"center\"}\n::: {.cell-output-display}\n![Simplified cross-section schematics of the four indenter geometries in @tbl-hardness-methods (not to scale). Included angles shown are the actual ASTM standard values for each indenter.](07-Materials-Testing_files/figure-html/fig-indenter-geometry-1.png){#fig-indenter-geometry fig-align='center' width=1056}\n:::\n:::\n\n\n**Rockwell** tests in two steps: a small **minor load** is applied first to seat the indenter and remove the effect of surface roughness, then the much larger **major load** is applied and removed, and the *difference* in penetration depth between the two loads is converted directly to a hardness number on the machine's dial or display — no separate measurement step is needed, which is why Rockwell is the fastest of these tests. **Brinell** requires measuring the indentation diameter afterward (with a measuring microscope) and converting it via a chart or formula.\n\n**Vickers** hardness is calculated directly from the applied force and the indentation diagonal:\n\n$$HV = \\frac{1.8544\\,F}{d^2}$$ {#eq-vickers}\n\nwhere $F$ is the applied load (kgf) and $d$ is the mean of the two diagonals of the square indentation (mm). Because the indenter is always the same 136° diamond pyramid regardless of load, Vickers numbers are directly comparable across a huge range of loads and material hardnesses — one reason it (and the closely related Knoop test) is the standard choice for **microhardness**: measuring the hardness of something too small, too thin, or too localized for a full-size Rockwell or Brinell indent, such as:\n\n- **An individual phase** — e.g., distinguishing the hardness of a specific microconstituent under a microscope, rather than an average over many phases.\n- **A case-hardened layer** — exactly what you'll do in your tensile/microhardness lab: a series of small Vickers indents stepping inward from the surface of the AISI 1566 specimen, tracing out how hardness falls from the hard, carbon-rich case to the softer core.\n- **A weld heat-affected zone** — mapping hardness across the narrow band of microstructure changed by welding heat.\n- **Thin sections or coatings** — where a full-size Rockwell/Brinell indent would be too deep and would measure the substrate underneath instead of the coating itself.\n\n### Why Scale Choice Matters, and Why Conversions Are Approximate {#sec-testing-hardness-conversion}\n\nChoosing the wrong scale gives a meaningless or invalid reading: Rockwell B's soft steel ball would simply punch straight through a hardened steel specimen without giving a useful number, and Rockwell C's diamond cone on a very soft material can produce an indentation deep enough to bottom out the scale. This is exactly why the hardness lab has you choose the *correct* combination of indenter and load for each specimen before testing.\n\nBecause each scale measures a different physical quantity (depth vs. diameter vs. diagonal, at different loads, with different indenter geometries), there is **no exact mathematical conversion** between them — only **empirical conversion tables**, built from testing many samples of similar materials with both methods and tabulating the typical correspondence. **ASTM E140** is the standard reference for these conversions, and it explicitly warns that they are most reliable for plain carbon and low-alloy steels, and become progressively less reliable for other materials, unusual heat treatments, or very high/low hardness values outside the range the table was built from. Treat any converted hardness value as an estimate, not a measurement.\n\n### The Approximate Hardness-Tensile Strength Relationship {#sec-testing-hardness-tensile-relationship}\n\nFor steels, hardness and tensile strength correlate strongly enough that a widely used rule of thumb exists:\n\n$$\\sigma_{UTS} \\text{(MPa)} \\approx 3.45 \\times \\text{HB}$$ {#eq-hardness-uts}\n\n(where HB is the Brinell hardness number). This comes from the same physical root as the hardness-to-conversion-table warning above: it is an **empirical correlation for steels**, not a law of physics, and it breaks down for cast irons, non-ferrous metals, and materials with an unusual microstructure. Still, it's genuinely useful on a shop floor: a quick hardness test can give a fast, non-destructive *estimate* of tensile strength without cutting up a part for a full tensile test.\n\n### Sources of Error {#sec-testing-hardness-errors}\n\n- **Specimen thickness:** too thin, and the indentation can be influenced by the (harder or softer) material or fixture beneath the specimen — a rule of thumb for Rockwell is that specimen thickness should be at least 10 times the indentation depth.\n- **Edge distance:** an indentation placed too close to a specimen edge deforms asymmetrically (material can flow sideways out of the edge instead of being resisted), giving an artificially low reading — standards specify minimum distance from any edge or from another indentation.\n- **Surface preparation:** scale, paint, roughness, or curvature under the indenter distorts the reading; hardness testing (unlike a full micrograph) usually needs a reasonably clean, flat surface, not necessarily a mirror polish.\n- **Curved surfaces:** testing a round bar or curved part changes the effective contact geometry compared to the flat surface the conversion charts assume, and typically requires a correction factor.\n\n<details>\n<summary>Worked example: Vickers hardness calculation (static)</summary>\n\n**Problem:** A Vickers microhardness test at 500 gf (0.5 kgf) produces an indentation with diagonals of 62.4 µm and 63.8 µm. Calculate the Vickers hardness number.\n\n**Solution:** Convert diagonals to mm and average: $d = (0.0624 + 0.0638)/2 = 0.0631$ mm.\n\n$$HV = \\frac{1.8544 \\times 0.5}{0.0631^2} = \\frac{0.9272}{0.00398} \\approx 233 \\text{ HV}$$\n\nFor a case-hardened specimen, you'd repeat this calculation at each depth of your traverse and plot HV against distance from the surface — exactly the profile you build in the tensile/microhardness lab.\n</details>\n\nTeaching demo — change the diagonal measurements and load below. Notice how the *same* diagonal size at a higher load gives a lower HV, and vice versa — this is why comparing hardness numbers taken at different loads without converting first is a common source of confusion.\n\n\n```{=html}\n<script src=\"js/qwebr-calculator.js\"></script>\n\n<div class=\"qwebr-calc-card qwebr-calc-demo\" data-qwebr-label=\"testing-vickers-live\" data-fig-width=\"1200\" data-fig-height=\"700\">\n  <div class=\"qwebr-calc-header\">\n    <i class=\"fa-solid fa-gem qwebr-calc-icon\"></i>\n    <h4>Vickers Hardness Calculator</h4>\n    <span class=\"qwebr-calc-badge\">Teaching demo</span>\n  </div>\n  <div class=\"qwebr-calc-inputs\">\n    <div class=\"qwebr-calc-row qwebr-calc-row-slider\">\n      <label for=\"qcalc-testing-vickers-live-F-load\">Load <span class=\"qwebr-calc-slider-readout\" data-readout-for=\"qcalc-testing-vickers-live-F-load\" id=\"qcalc-testing-vickers-live-F-load-readout\" data-prefix=\"\" data-suffix=\"kgf\">0.3 kgf</span></label>\n      <input type=\"range\" class=\"qwebr-calc-slider\" id=\"qcalc-testing-vickers-live-F-load\" data-var=\"F_load\" value=\"0.3\" min=\"0.05\" max=\"2\" step=\"0.05\">\n    </div>\n\n    <div class=\"qwebr-calc-row qwebr-calc-row-slider\">\n      <label for=\"qcalc-testing-vickers-live-d1\">Diagonal 1 <span class=\"qwebr-calc-slider-readout\" data-readout-for=\"qcalc-testing-vickers-live-d1\" id=\"qcalc-testing-vickers-live-d1-readout\" data-prefix=\"\" data-suffix=\"µm\">58 µm</span></label>\n      <input type=\"range\" class=\"qwebr-calc-slider\" id=\"qcalc-testing-vickers-live-d1\" data-var=\"d1\" value=\"58\" min=\"20\" max=\"200\" step=\"0.5\">\n    </div>\n\n    <div class=\"qwebr-calc-row qwebr-calc-row-slider\">\n      <label for=\"qcalc-testing-vickers-live-d2\">Diagonal 2 <span class=\"qwebr-calc-slider-readout\" data-readout-for=\"qcalc-testing-vickers-live-d2\" id=\"qcalc-testing-vickers-live-d2-readout\" data-prefix=\"\" data-suffix=\"µm\">60.5 µm</span></label>\n      <input type=\"range\" class=\"qwebr-calc-slider\" id=\"qcalc-testing-vickers-live-d2\" data-var=\"d2\" value=\"60.5\" min=\"20\" max=\"200\" step=\"0.5\">\n    </div>\n  </div>\n  <div class=\"qwebr-calc-results\"></div>\n  <div class=\"qwebr-calc-graph\"></div>\n</div>\n```\n\n<details class=\"qwebr-calc-source\">\n<summary>Show the live R code behind this calculator</summary>\n\n```{webr-r}\n#| label: testing-vickers-live\nF_load <- 0.3       # kgf (300 gf), typical microhardness load\nd1 <- 58.0           # micrometers\nd2 <- 60.5           # micrometers\n\nd_mm <- ((d1 + d2) / 2) / 1000\nHV <- 1.8544 * F_load / d_mm^2\n\ncat(sprintf(\"Vickers hardness: %.0f HV (mean diagonal %.4f mm)\\n\", HV, d_mm))\ncat(sprintf(\"  Approx. equivalent UTS   %.0f MPa\\n\", 3.45 * HV))\n\npar(mar = c(5, 5, 3, 1))\ndiag_um <- seq(20, 200, by = 1)\nplot(diag_um, 1.8544 * F_load / (diag_um / 1000)^2, type = \"l\", lwd = 2, col = \"#2E86C1\",\n     xlim = c(20, 200), ylim = c(0, 1200), xlab = \"Mean diagonal (micrometers)\",\n     ylab = \"Vickers hardness (HV)\", main = \"Hardness against indent size at this load\")\npoints(d_mm * 1000, min(HV, 1200), pch = 19, cex = 2, col = \"#C0392B\")\n```\n\n</details>\n\nTeaching demo — convert a case-hardened part's Vickers profile toward the Rockwell C scale used to define case depth. (Real conversion requires the ASTM E140 table; this is a simplified linear approximation for illustration only — never use it for a real report.)\n\n\n```{=html}\n<script src=\"js/qwebr-calculator.js\"></script>\n\n<div class=\"qwebr-calc-card qwebr-calc-demo\" data-qwebr-label=\"testing-case-depth-live\" data-fig-width=\"1200\" data-fig-height=\"700\">\n  <div class=\"qwebr-calc-header\">\n    <i class=\"fa-solid fa-layer-group qwebr-calc-icon\"></i>\n    <h4>HV-to-HRC Estimate Calculator</h4>\n    <span class=\"qwebr-calc-badge\">Teaching demo</span>\n  </div>\n  <div class=\"qwebr-calc-inputs\">\n    <div class=\"qwebr-calc-row qwebr-calc-row-slider\">\n      <label for=\"qcalc-testing-case-depth-live-HV-reading\">Vickers reading <span class=\"qwebr-calc-slider-readout\" data-readout-for=\"qcalc-testing-case-depth-live-HV-reading\" id=\"qcalc-testing-case-depth-live-HV-reading-readout\" data-prefix=\"\" data-suffix=\"HV\">620 HV</span></label>\n      <input type=\"range\" class=\"qwebr-calc-slider\" id=\"qcalc-testing-case-depth-live-HV-reading\" data-var=\"HV_reading\" value=\"620\" min=\"150\" max=\"900\" step=\"5\">\n    </div>\n  </div>\n  <div class=\"qwebr-calc-results\"></div>\n  <div class=\"qwebr-calc-graph\"></div>\n</div>\n```\n\n<details class=\"qwebr-calc-source\">\n<summary>Show the live R code behind this calculator</summary>\n\n```{webr-r}\n#| label: testing-case-depth-live\n# Simplified illustrative HV-to-approximate-HRC relationship (NOT for real reporting --\n# use the actual ASTM E140 table / chart supplied for your lab)\nHV_reading <- 620\n\napprox_HRC <- (HV_reading - 100) / 11.9   # rough linear fit, illustrative only\n\ncat(sprintf(\"Rough approximate Rockwell C equivalent: %.0f HRC\\n\", approx_HRC))\ncat(\"Effective case depth is read where the profile crosses HRC 50;\\n\")\ncat(\"true case depth is read where it crosses HRC 40 (see your lab template).\\n\")\n\npar(mar = c(5, 5, 3, 1))\nhv_axis <- seq(150, 900, by = 10)\nplot(hv_axis, (hv_axis - 100) / 11.9, type = \"l\", lwd = 2, col = \"#2E86C1\", xlim = c(150, 900),\n     ylim = c(0, 70), xlab = \"Vickers reading (HV)\", ylab = \"Approximate HRC\",\n     main = \"Simplified HV-to-HRC relationship\")\nabline(h = c(40, 50), lty = 2, col = \"grey50\")\npoints(HV_reading, approx_HRC, pch = 19, cex = 2, col =
