Repository: Prof-MV/Process-Engineering

# ENGR-3027 Process Engineering

Lecture notes for ENGR-3027 Process Engineering, built as a [Quarto](https://quarto.org) book.

Published at <https://prof-mv.github.io/Process-Engineering/> (HTML, PDF, and EPUB).

## Structure

- `index.qmd`, `NN-Chapter-Name.qmd` — chapter source files, in `_quarto.yml`'s `book: chapters:` order
- `_quarto.yml` — book metadata and format settings (HTML/PDF/EPUB)
- `images/` — figures and diagrams referenced by chapters
- `R/` — shared helper functions (`helpers.R`) and package setup (`required_packages.R`)
- `.github/workflows/publish.yml` — CI: renders the book and deploys `docs/` to the `gh-pages` branch on every push to `master`

File: _freeze/07-Materials-Testing/execute-results/html.json (part 2 of 2)
{
\"#C0392B\")\n```\n\n</details>\n\n---\n\n## Impact (Charpy) Testing and Temperature Effects {#sec-testing-charpy}\n\n::: {.callout-note title=\"Before you read on\"}\nThink about a plastic milk jug left outside all winter versus one fresh from the store. The cold one shatters if you drop it; the room-temperature one just bounces. Same material, same shape — only the temperature changed. That's the ductile-to-brittle transition, and you're about to see steel do almost exactly the same thing.\n:::\n\n### Toughness vs. Strength {#sec-testing-toughness-vs-strength}\n\n**Toughness** is the ability to absorb energy before fracturing — it is *not* the same thing as strength. A material can be very strong (high UTS) but have low toughness if it fractures with little plastic deformation (as-quenched martensite is the clearest example: very high strength, very low toughness). On a stress-strain curve, toughness is roughly the *area under the curve* — strength times ductility, not either one alone.\n\n### What the Charpy Test Measures {#sec-testing-charpy-what}\n\nThe **Charpy impact test** (ASTM E23) swings a heavy pendulum from a fixed height to strike a small, standardized, notched bar, breaking it in a fraction of a second. The pendulum's height before and after the break tells you how much energy the specimen **absorbed** in fracturing — reported in joules (J) or foot-pounds (ft·lbf). This absorbed energy is the direct measure of impact toughness: a bar that absorbs a lot of energy bent, tore, and consumed energy through plastic deformation before breaking; a bar that absorbs very little snapped almost instantly.\n\nThe **notch** is deliberately machined into the specimen, and it matters enormously: a notch is a stress concentrator, and it also constrains the material at the notch root from deforming freely in all directions (a condition called triaxial stress state), which suppresses the material's ability to deform plastically right where the crack needs to start. This makes the Charpy test a much harsher, more realistic test of how a material behaves at a stress concentration — a hole, a fillet, a weld toe, a scratch — than a smooth tensile bar ever could be, which is exactly why so many real engineering structures (and Charpy specimens) fail from notches and stress risers rather than from smooth sections.\n\n### The Ductile-to-Brittle Transition Temperature (DBTT) {#sec-testing-dbtt}\n\nRecall from @sec-metallurgy-crystal-structures (Part A) that **BCC** metals have far fewer easy slip systems than **FCC** metals. At room temperature, thermal energy is enough to help dislocations in a BCC steel overcome the resistance to slip and move relatively freely, so the steel behaves in a tough, ductile manner. Cool it down, and there is progressively less thermal energy available to assist dislocation motion — at some temperature, moving a crack through the material (brittle fracture) simply requires *less* energy than moving dislocations to deform around it (ductile fracture), and the material's failure mode flips from ductile to brittle, often over a surprisingly narrow temperature range. That temperature (range) is the **ductile-to-brittle transition temperature (DBTT)**.\n\n**FCC** metals (@sec-metallurgy-crystal-structures) (aluminum, austenitic stainless steel, copper — see @sec-testing-other-materials) have so many available slip systems that dislocations keep moving relatively easily even at very low temperatures, so they do **not** show a sharp DBTT — their toughness declines gradually, if at all, as temperature drops, rather than falling off a cliff.\n\n\n::: {.cell layout-align=\"center\"}\n::: {.cell-output-display}\n![Representative Charpy absorbed energy vs. temperature curves: a BCC steel shows a sharp ductile-to-brittle transition; an FCC aluminum alloy stays comparatively flat across the same temperature range (schematic, typical shapes only).](07-Materials-Testing_files/figure-html/fig-charpy-curve-1.png){#fig-charpy-curve fig-align='center' width=960}\n:::\n:::\n\n\nReading @fig-charpy-curve: at low temperature, the steel sits on a **lower shelf** of low, roughly constant absorbed energy (brittle behaviour). At high temperature, it sits on an **upper shelf** of high, roughly constant absorbed energy (ductile behaviour). In between is the **transition region**, where absorbed energy climbs steeply — this is where the DBTT is reported, sometimes as the temperature at the curve's midpoint, sometimes as the temperature for a specified minimum energy (different standards/specifications define it slightly differently; report whichever definition your lab template specifies).\n\n**Fracture appearance** changes right along with the energy: a low-shelf (brittle) fracture is flat and bright, with a granular, crystalline look (individual grain facets reflecting light) and little to no visible shear lip. An upper-shelf (ductile) fracture is dull and fibrous, with a large **shear lip** — the sloped, 45° rim around the fracture where the material failed by shear rather than cleavage — and specimens through the transition region show a mix, often reported as a **percent shear** (the fraction of the fracture surface showing ductile shear character rather than flat, brittle cleavage).\n\n### Historical Examples {#sec-testing-charpy-history}\n\nThe DBTT is not an academic curiosity — it has caused some of the most famous structural failures in history. During the Second World War, a number of welded **Liberty ships** fractured suddenly, some literally splitting in half, in cold North Atlantic water (@fig-liberty-ship-fracture); investigation found that the hull steel's DBTT was close to the seawater temperature the ships operated in, and that welded construction (unlike the riveted ships built before it) allowed a crack starting at one flaw to run continuously across an entire welded plate without stopping at a riveted joint. The **RMS Titanic**'s hull steel has similarly been studied and found to have had a DBTT high enough that, in the near-freezing water of the collision, the steel was likely already on the lower (brittle) shelf, making it far more prone to fracturing on impact than a modern, cold-tolerant steel would be.\n\n![The SS *Schenectady*, a Liberty-ship-type T2 tanker, moored at the dock in Portland, Oregon, after her welded hull fractured almost completely in two on 16 January 1943 — a dramatic, non-fatal example of exactly the brittle fracture this section describes. (U.S. Government Printing Office, 1947; public domain, via Wikimedia Commons.)](images/liberty-ship-schenectady-fracture.jpg){#fig-liberty-ship-fracture fig-align=\"center\" width=\"80%\"}\n\nThe investigation into these failures was led by Cambridge metallurgist **Constance Tipper**, who showed the cause was brittle fracture of the steel itself rather than poor welding, and developed the low-temperature bend test — the **Tipper test** — still used to find a steel's transition temperature. Read more about her work in [Imperial College London's profile of her](https://www.imperial.ac.uk/Stories/constance-tipper/).\n\n::: {.callout-tip title=\"Industry application\"}\n**Canadian context:** pipelines, heavy equipment, and structural steel used outdoors in a Canadian winter (routinely well below −20 °C in much of the country) must be specified with a DBTT safely below the lowest service temperature the structure will see — this is exactly why Charpy testing at multiple sub-zero temperatures, as in your own lab, is standard practice for structural and pipeline steel qualification, not just a classroom exercise. Outdoor equipment, from farm machinery to snow-clearing equipment, faces the same requirement.\n:::\n\n### Predicting Your Own Lab Results {#sec-testing-charpy-predict}\n\nYour Charpy lab tests AISI 1018 hot-rolled and cold-rolled specimens at approximately −60, −40, −20, 0 °C, room temperature, 60 °C, and 100 °C. Based on everything above, you should predict:\n\n- **Low temperatures (−60 to −20 °C):** low absorbed energy, flat/bright/granular fracture surface — lower shelf behaviour.\n- **Around 0 °C to room temperature:** rapidly rising absorbed energy as you move through the transition region — exact values will scatter more here than on either shelf, which is normal and expected for a transition-region test.\n- **High temperatures (60–100 °C):** high, roughly leveled-off absorbed energy, dull/fibrous fracture with a large shear lip — upper shelf behaviour.\n- **Hot-rolled vs. cold-rolled:** recall from @sec-metallurgy-hrs-crs (Part A) that cold work raises strength but lowers ductility/toughness. Predict the cold-rolled specimens will generally show *lower* absorbed energy than hot-rolled at a given temperature, and may show a DBTT shifted to a somewhat higher temperature.\n\n### Temperature Effects on Tensile and Hardness Results {#sec-testing-temperature-other-tests}\n\nTemperature doesn't only affect impact toughness. **Tensile strength and yield strength of steel generally rise somewhat as temperature drops** (and ductility drops somewhat too — the same underlying dislocation-mobility story as the DBTT, just measured slowly instead of by impact), while at elevated temperature, strength typically falls and ductility rises. **Hardness** shows a similar trend — most metals read slightly softer hot and slightly harder cold — which is one reason hardness testing standards call for testing near room temperature unless a test is specifically designed for elevated- or low-temperature service conditions.\n\n---\n\n## Sectioning and Metallography Theory {#sec-testing-metallography}\n\n::: {.callout-note title=\"Before you read on\"}\nYou can't see individual grains with your bare eyes or even most hand lenses — steel looks like a featureless grey solid at that scale. Metallography is simply the set of steps that gets a metal surface flat, smooth, and chemically revealed enough that a microscope can finally show you the grain structure that's been controlling all your test results this whole chapter.\n:::\n\n### Why We Cut, Mount, Grind, Polish, and Etch {#sec-testing-why-metallography}\n\nEach step in metallographic preparation exists to remove the damage the previous step created, while getting progressively closer to a true, undisturbed view of the microstructure:\n\n- **Sectioning (cutting)** removes a small, manageable sample from the part, oriented deliberately — recall from @sec-metallurgy-hrs-crs-observations that a **transverse** section (across the bar) and a **longitudinal** section (along the bar) can look completely different in cold-worked material, so the choice of section is not arbitrary.\n- **Mounting** embeds the small, often awkwardly-shaped sample in a plastic (commonly bakelite, applied hot under pressure) so it can be handled and polished safely and consistently.\n- **Grinding** (successively finer abrasive papers) removes the rough cut surface and the deformation it caused, working down through a sequence of grits until scratches are fine and uniform.\n- **Polishing** (progressively finer abrasive suspensions, down to sub-micron) removes the remaining grinding scratches until the surface is mirror-flat and scratch-free — at this point you can see large features like porosity or graphite flakes (@sec-testing-other-materials, cast iron), but not yet grain boundaries or phases, because a polished, unetched metal surface reflects light almost uniformly.\n- **Etching** (a mild acid, most commonly **2% nital** — nitric acid in alcohol — for plain carbon and low-alloy steels) chemically attacks the surface at a rate that depends on crystallographic orientation and on which phase is present. Grain boundaries, being more reactive/higher-energy regions, etch faster and etch a tiny groove, which scatters light and shows up dark under the microscope; different phases (ferrite vs. pearlite vs. martensite) etch at different rates and therefore show different degrees of light and dark, revealing the microstructure.\n\n::: {.callout-important title=\"Cutting heat and pressure can lie to you\"}\nAn improperly cut or ground specimen — too much heat from a dull blade, too much pressure during coarse grinding — can locally overheat or cold-work the very surface layer you're trying to examine, changing the microstructure right where you're looking (for example, inadvertently tempering martensite near the cut edge, or smearing grains from mechanical damage). This is exactly why the grinding sequence uses copious water cooling and works through a full sequence of grit sizes rather than skipping straight to fine polish — each step is there to remove the damage the previous, coarser step introduced, right down to a damage-free final surface.\n:::\n\n### Reading a Micrograph {#sec-testing-reading-micrographs}\n\n- **Ferrite** etches lightly and appears as the light-coloured background/matrix phase in a nital-etched plain carbon steel.\n- **Pearlite** etches more heavily (more grain-boundary-like area per unit volume, from all those ferrite/cementite interfaces) and appears darker, sometimes showing a fine striped/lamellar pattern at high magnification, sometimes just appearing as darker patches at low magnification where the lamellae are too fine to resolve.\n- **Martensite** has a very different, characteristic appearance: a fine, needle-like or plate-like (\"acicular\") pattern, quite different from the smoother, more rounded grain structure of ferrite/pearlite — a trained eye can usually identify martensite (or tempered martensite, which looks similar but slightly softer-edged after the fine carbide precipitation of tempering) on sight.\n- **Grain size** can be estimated formally using the **ASTM E112** grain size number, $G$ — a higher $G$ number means smaller (finer) grains, related to the number of grains visible per unit area at a standard magnification (roughly, $N = 2^{G-1}$ grains per square inch at 100X, though the full standard method involves comparison charts or systematic counting rather than working from this formula directly). For this course, the basic idea to take away is: **count or compare, don't guess** — a finer-grained specimen (higher $G$) should correlate with the higher strength/hardness predicted by Hall-Petch (@eq-hallpetch), and this is a useful sanity check between your micrograph and your hardness results on the same specimen.\n\n::: {.callout-warning title=\"These are schematic diagrams, not photomicrographs\"}\n@fig-case-core-micrograph and @fig-heat-treatment-micrograph are simplified illustrations of the *pattern* each microstructure makes, not real photographs. Your own case-hardened and heat-treated specimens will look noisier, and the case/core boundary will be more gradual than the clean split drawn here.\n:::\n\n\n\n\n::: {.cell layout-align=\"center\"}\n::: {.cell-output-display}\n![Schematic diagram (not an actual photomicrograph) of a case-hardened cross-section: a dense, acicular (needle-like) martensite/tempered-martensite case near the surface, transitioning to coarser ferrite+pearlite grains in the core. The boundary is drawn sharp for clarity; a real transition is more gradual.](07-Materials-Testing_files/figure-html/fig-case-core-micrograph-1.png){#fig-case-core-micrograph fig-align='center' width=960}\n:::\n:::\n\n\n\n::: {.cell layout-align=\"center\"}\n::: {.cell-output-display}\n![Schematic diagram (not an actual photomicrograph) comparing three heat-treated conditions of the same steel at the same scale: annealed (coarse pearlite + ferrite), normalized (finer pearlite + ferrite), and quenched (acicular, untempered martensite).](07-Materials-Testing_files/figure-html/fig-heat-treatment-micrograph-1.png){#fig-heat-treatment-micrograph fig-align='center' width=1152}\n:::\n:::\n\n\n::: {.callout-tip title=\"Industry application\"}\n**Automotive and defense:** failure analysis labs routinely section a failed part right through the crack or fracture origin and prepare a metallographic specimen specifically to answer \"was the microstructure what the print specified?\" — the wrong hardness, the wrong grain size, or an unexpected phase (like untempered martensite where tempered martensite was specified) shows up immediately once you know how to read it, exactly as you're learning to do here.\n:::\n\n<details>\n<summary>Predict and explain: connecting the metallography to the hardness lab</summary>\n\n**Question:** In the hardness lab you'll examine (or be told about) annealed, quenched, and normalized specimens of the same steel. Based on this section and @sec-metallurgy-heat-treatment (Part A), predict what each should look like under the microscope, from coarsest/softest-looking to finest/hardest-looking.\n\n**Answer:** Annealed: coarsest pearlite + ferrite, most relaxed-looking grain structure. Normalized: finer, more uniform pearlite + ferrite than annealed. Quenched (untempered): acicular (needle-like) martensite, visually the most different from the other two — no pearlite lamellae at all if fully martensitic. This visual ranking should match the hardness ranking from the Part A practice problem in @sec-metallurgy-low-carbon-hardening.\n</details>\n\n### Try it yourself: prepare the specimen\n\nA metallographic specimen has to be prepared in a fixed order, because each step removes the damage left by the one before. Put the steps in order.\n\n\n```{=html}\n<script src=\"js/tryit.js\"></script>\n<div class=\"tryit\" id=\"tryit-metallography-order\" data-tryit=\"order\">\n<script type=\"application/json\">{\"title\":\"Metallographic preparation\",\"intro\":\"Move each step up or down until the sequence is right.\",\"steps\":[\"Sectioning: cut a small sample from the part\",\"Mounting: embed the sample so it can be handled\",\"Grinding: remove the cut surface with successively finer papers\",\"Polishing: remove the grinding scratches to a mirror finish\",\"Etching: attack the surface chemically to reveal the microstructure\",\"Examination under the microscope\"]}</script>\n</div>\n```\n\n---\n\n## How Other Materials Behave {#sec-testing-other-materials}\n\nEverything above was built around plain carbon and low-alloy steel. Here's how the same tests behave on the other materials you're likely to encounter in the shop — and in the \"two or more materials\" set of your tensile lab.\n\n### Aluminum Alloys {#sec-testing-aluminum}\n\nAluminum is **FCC**, so — consistent with @sec-testing-dbtt — it shows **no sharp ductile-to-brittle transition**; many aluminum alloys actually get slightly *tougher* at cryogenic temperatures, which is one reason aluminum is common in low-temperature and aerospace applications. Aluminum cannot be hardened by the quench-and-temper route steel uses (it doesn't have an analogous martensitic transformation in the alloys used structurally); instead, many aluminum alloys are strengthened by **precipitation hardening** (also called age hardening): the alloy is heated to dissolve alloying elements into solid solution, quenched to trap them in a supersaturated state, then aged (at room temperature or a moderate elevated temperature) to let extremely fine second-phase particles precipitate out — these tiny particles block dislocation motion much the way cementite does in steel, just via a completely different mechanism. This is what a **temper designation** like **6061-T6** means: \"T6\" specifies solution heat treated and artificially aged (as opposed to, say, \"T4,\" solution heat treated and naturally aged at room temperature, or \"O,\" fully annealed/softest condition).\n\n### Stainless Steels {#sec-testing-stainless}\n\nNot all stainless steels behave alike. **Austenitic** stainless steels (like the common 304 and 316 grades) are alloyed with enough nickel to keep the **FCC austenite structure stable all the way down to room temperature** — which is why they don't transform to ferrite/martensite on cooling the way plain carbon steel does. Two direct, testable consequences follow: **304 is not magnetic** (ferrite and martensite are magnetic BCC/BCT structures; stable FCC austenite is not), and **304 cannot be hardened by the heat treatments in this chapter** (quench hardening relies on the austenite-to-martensite shear transformation, which austenitic stainless is specifically alloyed to avoid) — its strength comes mainly from cold work (strain hardening) instead. **Martensitic** stainless steels (like 410, 420) have much lower nickel content, *do* transform to martensite on quenching just like a carbon steel, and *are* magnetic — this is genuinely a different metallurgical family from austenitic stainless, not just a different grade number.\n\n### Cast Iron {#sec-testing-cast-iron}\n\nCast iron is, by definition, iron-carbon alloy above roughly 2.1 wt% carbon (recall @sec-metallurgy-fe-c-phases: this is the composition range *above* what we called \"steel\"). At these carbon levels, much of the carbon doesn't stay dissolved or combined as cementite — it precipitates as free **graphite**, most commonly as flakes in ordinary \"grey\" cast iron. Those flakes are essentially internal stress concentrators and crack initiation sites throughout the material, which is why grey cast iron is **characteristically brittle**, with very low tensile ductility and no useful yield point in the way steel has one — although it is comparatively strong in *compression*, and its graphite flakes give it excellent vibration damping and machinability. (Ductile, or nodular, cast iron modifies the graphite into rounded nodules instead of sharp flakes, dramatically improving ductility and toughness over grey iron — a good example of how much microstructure, not just composition, controls behaviour.)\n\n### Copper and Brass {#sec-testing-copper-brass}\n\nCopper is **FCC**, ductile, an excellent electrical and thermal conductor, and — like aluminum — does not show a sharp DBTT. It strengthens primarily by cold work (strain hardening), the same mechanism behind CRS in @sec-metallurgy-hrs-crs, and softens (recrystallizes, in the sense of @sec-metallurgy-recrystallization) if annealed. **Brass** (copper-zinc alloy) is also FCC-based at common compositions, generally more machinable than pure copper, and used widely for its combination of corrosion resistance, appearance, and machinability rather than for high strength.\n\n### Polymers {#sec-testing-polymers}\n\nPolymers behave completely differently from metals because they aren't held together by metallic (or even simple ionic/covalent-network) bonding — they're long molecular chains, tangled together and held by comparatively weak intermolecular forces (with the exception of covalent bonds along each chain). The single most important reference temperature for a polymer's mechanical behaviour is its **glass transition temperature ($T_g$)**: above $T_g$, chains have enough thermal energy to slide and rearrange somewhat, so the polymer behaves in a relatively soft, flexible, sometimes rubbery manner; below $T_g$, the chains are essentially frozen in place, and the polymer becomes stiff, glassy, and brittle — a direct parallel to the DBTT idea in @sec-testing-dbtt, though the underlying mechanism (chain mobility, not dislocation motion) is completely different. This is exactly why a rubber gasket or a plastic component can perform well at room temperature but crack or shatter in cold weather — it has been cooled below its $T_g$.\n\n::: {.callout-tip title=\"Industry application\"}\n**Food processing:** many food-contact seals and gaskets are polymers chosen specifically for a $T_g$ well below the coldest temperature the equipment will see (e.g. cold-storage or freezer environments), for exactly the same reason structural steel is chosen for a DBTT below its service temperature.\n:::\n\n\n::: {#tbl-material-comparison .cell}\n::: {.cell-output-display}\n`````{=html}\n<table class=\"table table-striped table-hover table-condensed\" style=\"margin-left: auto; margin-right: auto;\">\n<caption>Relative behaviour of common engineering materials compared to plain carbon steel.</caption>\n <thead>\n  <tr>\n   <th style=\"text-align:left;\"> Material </th>\n   <th style=\"text-align:left;\"> Crystal structure </th>\n   <th style=\"text-align:left;\"> Heat-treatment hardenable? </th>\n   <th style=\"text-align:left;\"> Sharp DBTT? </th>\n   <th style=\"text-align:left;\"> Typical ductility </th>\n  </tr>\n </thead>\n<tbody>\n  <tr>\n   <td style=\"text-align:left;font-weight: bold;\"> Plain carbon steel </td>\n   <td style=\"text-align:left;\"> BCC (ferrite) / FCC (austenite, high temp) </td>\n   <td style=\"text-align:left;\"> Yes (quench + temper) </td>\n   <td style=\"text-align:left;\"> Yes </td>\n   <td style=\"text-align:left;\"> Moderate-high (condition dependent) </td>\n  </tr>\n  <tr>\n   <td style=\"text-align:left;font-weight: bold;\"> Austenitic stainless (304) </td>\n   <td style=\"text-align:left;\"> FCC (stable at RT) </td>\n   <td style=\"text-align:left;\"> No (work-hardens instead) </td>\n   <td style=\"text-align:left;\"> No </td>\n   <td style=\"text-align:left;\"> High </td>\n  </tr>\n  <tr>\n   <td style=\"text-align:left;font-weight: bold;\"> Aluminum alloy </td>\n   <td style=\"text-align:left;\"> FCC </td>\n   <td style=\"text-align:left;\"> No (precipitation/age hardening instead) </td>\n   <td style=\"text-align:left;\"> No </td>\n   <td style=\"text-align:left;\"> Moderate-high </td>\n  </tr>\n  <tr>\n   <td style=\"text-align:left;font-weight: bold;\"> Grey cast iron </td>\n   <td style=\"text-align:left;\"> BCC ferrite/pearlite matrix + graphite flakes </td>\n   <td style=\"text-align:left;\"> Limited (can be heat treated, less common) </td>\n   <td style=\"text-align:left;\"> N/A (already brittle) </td>\n   <td style=\"text-align:left;\"> Very low </td>\n  </tr>\n  <tr>\n   <td style=\"text-align:left;font-weight: bold;\"> Copper / brass </td>\n   <td style=\"text-align:left;\"> FCC </td>\n   <td style=\"text-align:left;\"> No (work-hardens) </td>\n   <td style=\"text-align:left;\"> No </td>\n   <td style=\"text-align:left;\"> High </td>\n  </tr>\n  <tr>\n   <td style=\"text-align:left;font-weight: bold;\"> Thermoplastic polymer </td>\n   <td style=\"text-align:left;\"> Amorphous / semi-crystalline chains </td>\n   <td style=\"text-align:left;\"> Not applicable </td>\n   <td style=\"text-align:left;\"> Behaves brittle below Tg (similar concept) </td>\n   <td style=\"text-align:left;\"> Condition/temperature dependent </td>\n  </tr>\n</tbody>\n</table>\n\n`````\n:::\n:::\n\n\n<details>\n<summary>Predict and explain: identifying an unknown specimen</summary>\n\n**Question:** In the tensile lab, one of your \"unknown\" specimens turns out to be non-magnetic, does not respond to any heat treatment you try, and shows high ductility with a smoothly rounded (no sharp point) yield region on its stress-strain curve. What is it likely to be, and why?\n\n**Answer:** Very likely an **austenitic stainless steel** (e.g. 304): non-magnetic and heat-treatment-unresponsive both point directly to stable FCC austenite (@sec-testing-stainless), and FCC metals characteristically show gradual, rounded yielding rather than steel's sometimes-sharp yield point (@sec-testing-stress-strain-curve).\n</details>\n\n---\n\n## Key Takeaways {#sec-testing-takeaways}\n\n- Engineering stress and strain use the *original* specimen dimensions throughout the test (@eq-eng-stress, @eq-eng-strain); modulus of elasticity is set by atomic bonding and barely changes with heat treatment, while yield strength, UTS, and ductility change a great deal.\n- The stress-strain curve's regions map directly to dislocation behaviour: elastic (no dislocation motion), yield (dislocations start moving), strain hardening (dislocations multiply and tangle), necking (localized thinning after UTS).\n- Rockwell is fast (direct-reading, depth-based); Brinell averages over a larger area (good for coarse structures); Vickers/Knoop give load-independent, comparable numbers well suited to microhardness — reading a case-hardened profile, a weld zone, or an individual phase.\n- Hardness scales are not directly interchangeable; conversions (ASTM E140) are empirical approximations, most reliable for steel.\n- The Charpy test measures absorbed energy at fracture — toughness, not strength. BCC steels show a sharp ductile-to-brittle transition temperature (DBTT); FCC metals (aluminum, austenitic stainless, copper) generally do not.\n- Metallographic preparation (cut, mount, grind, polish, etch) exists to reveal the true microstructure without introducing new damage at each step; 2% nital etch reveals ferrite, pearlite, and martensite in plain carbon steel by their different etching/reflectivity.\n- Steel's behaviour is the exception, not the rule, among engineering materials: most non-ferrous metals don't quench-harden the way steel does, and most FCC metals don't show steel's sharp DBTT. Polymers show an analogous but mechanistically different transition at their glass transition temperature.\n\n---\n\n## Glossary {#sec-testing-glossary}\n\n**Brinell hardness (HBW)** — a hardness test using a large-diameter ball indenter, reading the diameter of the resulting indentation; suited to coarse or non-uniform structures.\n\n**Ductile-to-brittle transition temperature (DBTT)** — the temperature (range) over which a metal's fracture behaviour shifts from ductile to brittle; sharp and pronounced in BCC metals, generally absent in FCC metals.\n\n**Ductility** — a material's ability to deform plastically before fracture, commonly measured as %EL or %RA.\n\n**Elastic modulus (Young's modulus, E)** — the slope of the elastic (straight-line) portion of a stress-strain curve; set primarily by atomic bonding.\n\n**Engineering strain** — extension divided by original gauge length.\n\n**Engineering stress** — load divided by original cross-sectional area.\n\n**Fractography** — the study and interpretation of fracture surfaces to determine the mode and cause of failure.\n\n**Glass transition temperature (Tg)** — the temperature below which a polymer becomes stiff and glassy, and above which it becomes more flexible; the polymer analog of a metal's DBTT.\n\n**Grain size number (ASTM E112, G)** — a standardized measure of average grain size; higher G means finer (smaller) grains.\n\n**Hardness** — a material's resistance to localized, permanent (plastic) deformation by an indenter.\n\n**Knoop hardness (HK)** — a microhardness test using an elongated, rhombic-based diamond indenter; suited to thin or brittle sections.\n\n**Metallography** — the preparation and microscopic examination of a metal's microstructure.\n\n**Necking** — localized reduction in cross-sectional area of a tensile specimen after the ultimate tensile strength is reached.\n\n**Nital** — a nitric-acid-in-alcohol solution (commonly 2%) used to etch plain carbon and low-alloy steel for metallographic examination.\n\n**Percent elongation (%EL)** — the increase in gauge length at fracture, divided by original gauge length, expressed as a percentage.\n\n**Percent reduction of area (%RA)** — the decrease in cross-sectional area at fracture, divided by original area, expressed as a percentage.\n\n**Precipitation (age) hardening** — a strengthening mechanism (common in aluminum alloys) using fine second-phase particles precipitated from solid solution to block dislocation motion.\n\n**Rockwell hardness (HRB, HRC, etc.)** — a hardness test reading indentation depth directly, using a minor and major load; scale (B, C, etc.) depends on indenter and load.\n\n**Shear lip** — the sloped, ~45° rim on a fracture surface where final separation occurred by shear rather than cleavage; larger and more prominent in ductile fracture.\n\n**Toughness** — the ability to absorb energy before fracture; approximately the area under a stress-strain curve, or the energy absorbed in a Charpy test.\n\n**Ultimate tensile strength (UTS)** — the maximum engineering stress reached during a tensile test.\n\n**Vickers hardness (HV)** — a hardness test using a square-based diamond pyramid indenter, calculated directly from load and indentation diagonal (@eq-vickers); load-independent and suited to microhardness.\n\n**Yield strength** — the stress at which a material transitions from elastic to plastic (permanent) deformation; often reported as the 0.2% offset yield strength when no sharp yield point exists.\n\n---\n\n## Practice Problems {#sec-testing-practice}\n\n**Problem 1 (calculation): stress and strain**\n\n**Problem:** A round tensile specimen, 10.0 mm original diameter and 50.0 mm original gauge length, is loaded to 35 000 N and stretches by 0.15 mm at that load (still elastic). Calculate the engineering stress and strain at that point, and estimate the modulus of elasticity.\n\n\n```{=html}\n<script src=\"js/tryit.js\"></script>\n<div class=\"tryit\" id=\"tryit-practice-p1\" data-tryit=\"number\">\n<script type=\"application/json\">{\"title\":\"Problem 1: stress, strain and modulus\",\"intro\":null,\"answers\":[{\"label\":\"Engineering stress\",\"answer\":445.633840657307,\"tol\":1,\"tolPct\":null,\"prefix\":\"\",\"suffix\":\"MPa\",\"hint\":\"Force divided by the ORIGINAL cross-sectional area, pi x (d/2)^2.\",\"digits\":0},{\"label\":\"Engineering strain\",\"answer\":0.003,\"tol\":0.0001,\"tolPct\":null,\"prefix\":\"\",\"suffix\":\"\",\"hint\":\"Change in length divided by the original gauge length. It has no units.\",\"digits\":4},{\"label\":\"Modulus of elasticity\",\"answer\":148.544613552436,\"tol\":2,\"tolPct\":null,\"prefix\":\"\",\"suffix\":\"GPa\",\"hint\":\"E = stress / strain, then convert MPa to GPa.\",\"digits\":0}]}</script>\n</div>\n```\n\n<details class=\"tryit-solution\">\n<summary>Show the worked solution</summary>\n\n**Answer:** $A_0 = \\pi(5.0)^2 = 78.5$ mm². $\\sigma = 35000/78.5 = 446$ MPa. $\\varepsilon = 0.15/50.0 = 0.0030$. $E = \\sigma/\\varepsilon = 446/0.0030 \\approx 149\\,000$ MPa $\\approx 149$ GPa (somewhat lower than the ~200 GPa typical of steel — in a real test this gap would prompt a check of the extensometer/load reading, since E should be close to 200 GPa for any steel regardless of grade or heat treatment).\n</details>\n\n**Problem 2 (calculation): ductility measures**\n\n**Problem:** The specimen from Problem 1 fractures at $L_f = 66.5$ mm and a minimum diameter of 6.2 mm. Calculate %EL and %RA.\n\n\n```{=html}\n<script src=\"js/tryit.js\"></script>\n<div class=\"tryit\" id=\"tryit-practice-p2\" data-tryit=\"number\">\n<script type=\"application/json\">{\"title\":\"Problem 2: ductility\",\"intro\":null,\"answers\":[{\"label\":\"Percent elongation (%EL)\",\"answer\":33,\"tol\":0.5,\"tolPct\":null,\"prefix\":\"\",\"suffix\":\"%\",\"hint\":\"(Lf - L0) / L0 x 100\",\"digits\":0},{\"label\":\"Percent reduction of area (%RA)\",\"answer\":61.56,\"tol\":1,\"tolPct\":null,\"prefix\":\"\",\"suffix\":\"%\",\"hint\":\"(A0 - Af) / A0 x 100. Work out both areas from the diameters.\",\"digits\":0}]}</script>\n</div>\n```\n\n<details class=\"tryit-solution\">\n<summary>Show the worked solution</summary>\n\n**Answer:** %EL = (66.5 − 50.0)/50.0 × 100 = 33%. $A_f = \\pi(3.1)^2 = 30.2$ mm². %RA = (78.5 − 30.2)/78.5 × 100 ≈ 62%. Both values indicate a quite ductile material.\n</details>\n\n<details>\n<summary>Problem 3 (predict and explain): comparing two tensile curves</summary>\n\n**Problem:** Two steel specimens are tested: one shows a sharp yield point and 15% elongation; the other shows a smooth, gradual yield (no sharp point) and 28% elongation, with a lower UTS. Which is more likely the cold-rolled specimen, and which the hot-rolled/annealed specimen?\n\n**Answer:** The sharp-yield, lower-elongation, (implied) higher-strength specimen is more likely **cold-rolled** — recall @sec-metallurgy-hrs-crs, cold work raises strength and lowers ductility. The smooth-yielding, higher-elongation, lower-UTS specimen is more likely **hot-rolled/annealed**.\n</details>\n\n**Problem 4 (calculation): Vickers hardness**\n\n**Problem:** A Vickers test at 1 kgf produces a mean diagonal of 0.085 mm. Calculate HV, and estimate the equivalent tensile strength using @eq-hardness-uts (treat HV ≈ HB for this estimate — a simplification, not exact for all hardness ranges).\n\n\n```{=html}\n<script src=\"js/tryit.js\"></script>\n<div class=\"tryit\" id=\"tryit-practice-p4\" data-tryit=\"number\">\n<script type=\"application/json\">{\"title\":\"Problem 4: Vickers hardness\",\"intro\":null,\"answers\":[{\"label\":\"Vickers hardness\",\"answer\":256.664359861592,\"tol\":2,\"tolPct\":null,\"prefix\":\"\",\"suffix\":\"HV\",\"hint\":\"HV = 1.8544 x F / d^2, with F in kgf and d in mm.\",\"digits\":0},{\"label\":\"Estimated tensile strength\",\"answer\":885.492041522491,\"tol\":8,\"tolPct\":null,\"prefix\":\"\",\"suffix\":\"MPa\",\"hint\":\"UTS is roughly 3.45 x HB; treat HV as HB here.\",\"digits\":0}]}</script>\n</div>\n```\n\n<details class=\"tryit-solution\">\n<summary>Show the worked solution</summary>\n\n**Answer:** $HV = 1.8544(1)/0.085^2 = 1.8544/0.007225 \\approx 257$ HV. Estimated UTS $\\approx 3.45 \\times 257 \\approx 887$ MPa.\n</details>\n\n<details>\n<summary>Problem 5 (phase diagram + testing, integrative): predicting the hardness lab</summary>\n\n**Problem:** Using the lever rule from Part A (@sec-metallurgy-1045-walkthrough) and this chapter's hardness theory, explain in one or two sentences why a quenched specimen's hardness reading is expected to be far more consistent (less reproducible spread run to run) or far less consistent than an annealed specimen's — think about what phase(s) each contains.\n\n**Answer:** The annealed specimen is expected to show **more scatter**, because it contains a mixture of two phases (ferrite and pearlite) whose relative proportion right under the small indenter can vary from one test location to the next; the quenched specimen is far more uniformly martensitic throughout, so the indenter samples essentially the same single-phase structure wherever it lands, typically giving tighter, more reproducible readings (this is exactly what you're asked to compare in the hardness lab's conclusions).\n</details>\n\n<details>\n<summary>Problem 6 (predict and explain): Charpy at different temperatures</summary>\n\n**Problem:** Predict, with reasoning, how the fracture surface of a 1018 Charpy specimen tested at −60 °C will differ in appearance from one tested at 100 °C.\n\n**Answer:** The −60 °C specimen (well below the DBTT, lower shelf) should show a flat, bright, granular/crystalline surface with little or no shear lip — brittle fracture. The 100 °C specimen (upper shelf) should show a dull, fibrous surface with a large, obvious shear lip — ductile fracture, and should absorb substantially more energy.\n</details>\n\n<details>\n<summary>Problem 7 (predict and explain): hot-rolled vs cold-rolled Charpy results</summary>\n\n**Problem:** Your Charpy lab tests both hot-rolled and cold-rolled AISI 1018. Predict which one shows the lower absorbed energy at any given test temperature, and connect your answer to at least one other test from this chapter.\n\n**Answer:** Cold-rolled should generally show **lower** absorbed energy (less toughness) than hot-rolled at the same temperature, because the cold work has already used up some of the material's capacity for plastic deformation (fewer \"fresh\" dislocations available to move before fracture) — the same underlying reasoning connects to cold-rolled steel's lower %EL and %RA in the tensile test (@sec-testing-ductility-measures) and its higher hardness (@sec-metallurgy-hrs-crs).\n</details>\n\n<details>\n<summary>Problem 8 (predict and explain): material identification</summary>\n\n**Problem:** An unknown metal specimen shows very low ductility (near-zero %EL), no clear yield point, is stronger in compression than tension, and its polished-but-unetched surface already shows dark flake-like features under the microscope before any etching is done. What is it, and how do you know?\n\n**Answer:** **Grey cast iron.** The unetched, already-visible dark flakes are graphite (@sec-testing-cast-iron) — a feature genuinely visible before etching, unlike steel's phases, which require etching to see. The low ductility, no clear yield point, and compression-favoured strength are all classic cast iron behaviour, driven by the stress-concentrating graphite flakes throughout the matrix.\n</details>\n\n<details>\n<summary>Problem 9 (predict and explain): temper designation</summary>\n\n**Problem:** You are asked to select 6061 aluminum in either the \"O\" (annealed) or \"T6\" condition for a structural bracket that needs high strength. Which do you specify, and what does that designation tell a supplier about how the material was processed?\n\n**Answer:** Specify **6061-T6**. \"T6\" indicates the alloy was solution heat treated (to dissolve alloying elements) and artificially aged (to precipitate fine strengthening particles) — the precipitation-hardening process described in @sec-testing-aluminum — giving substantially higher strength than the soft, fully annealed \"O\" condition.\n</details>\n\n---\n\nThis completes the metallurgy and materials-testing theory for your three labs. Before each lab, re-read the matching section here — @sec-testing-hardness before Hardness Testing, @sec-testing-tensile and @sec-testing-hardness before Tensile and Microhardness Testing, @sec-testing-charpy before Charpy Impact Testing — and after each lab, come back and check your results against what this chapter predicted.\n",
    "supporting": [
      "07-Materials-Testing_files\\figure-html"
    ],
    "filters": [
      "rmarkdown/pagebreak.lua"
    ],
    "includes": {
      "include-in-header": [
        "<script src=\"site_libs/jquery-3.6.0/jquery-3.6.0.min.js\"></script>\n<script src=\"site_libs/kePrint-0.0.1/kePrint.js\"></script>\n<link href=\"site_libs/lightable-0.0.1/lightable.css\" rel=\"stylesheet\" />\n"
      ]
    },
    "engineDependencies": {},
    "preserve": {},
    "postProcess": true
  }
}
