Repository: Prof-MV/Process-Engineering

# ENGR-3027 Process Engineering

Lecture notes for ENGR-3027 Process Engineering, built as a [Quarto](https://quarto.org) book.

Published at <https://prof-mv.github.io/Process-Engineering/> (HTML, PDF, and EPUB).

## Structure

- `index.qmd`, `NN-Chapter-Name.qmd` — chapter source files, in `_quarto.yml`'s `book: chapters:` order
- `_quarto.yml` — book metadata and format settings (HTML/PDF/EPUB)
- `images/` — figures and diagrams referenced by chapters
- `R/` — shared helper functions (`helpers.R`) and package setup (`required_packages.R`)
- `.github/workflows/publish.yml` — CI: renders the book and deploys `docs/` to the `gh-pages` branch on every push to `master`

See `MIGRATION_PLAN.md` for the history of this project's conversion from bookdown to Quarto, including a list of kableExtra/LaTeX compatibility issues worth checking for in similar conversions.

File: _freeze/06-Metallurgy-Fundamentals/execute-results/html.json (part 1 of 2)
{
  "hash": "74c77c6cf16b0c3928aba5eebfce5ee4",
  "result": {
    "engine": "knitr",
    "markdown": "---\nengine: knitr\nfilters:\n  - webr\nwebr:\n  show-startup-message: true\n  cell-options:\n    autorun: true\n---\n\n# Introduction to Metallurgy: Structure and Heat Treatment {#sec-metallurgy}\n\n\n------------------------------------------------------------------------\n\n## Learning Objectives {#sec-metallurgy-objectives}\n\nBy the end of this chapter, you will be able to:\n\n- Explain why a technician needs to understand metallurgy, with examples from automotive, food-processing, and defense manufacturing.\n- Describe how atoms pack into crystal structures (BCC, FCC, HCP) and how grain boundaries and dislocations control strength.\n- Apply the Hall-Petch relationship conceptually to explain why fine-grained metals are stronger.\n- Distinguish hot-rolled steel (HRS) from cold-rolled steel (CRS) by grain shape, surface finish, dimensional tolerance, residual stress, and mechanical properties.\n- Read the iron-carbon phase diagram for the steel region (0 to about 2.1 wt% C) and identify ferrite, austenite, cementite, and pearlite.\n- Decode an AISI/SAE steel grade (10xx, 41xx, 15xx) to estimate carbon content and alloy content.\n- Explain the purpose, process, resulting microstructure, and property changes for annealing, normalizing, quench hardening, tempering, and stress relieving.\n- Explain why quenched steel is always tempered, and why low-carbon steel barely hardens.\n\nThis chapter is Part A of a two-part introduction to metallurgy and materials testing. Part A (this chapter) covers what steel is made of and how heat treatment changes it. [Part B](07-Materials-Testing.qmd) covers how we test steel — tensile, hardness, impact, and metallography — and connects everything you learn here to what you will observe in your own lab reports.\n\n> This chapter gives you the theory. It does not repeat the lab procedures — those live in your lab handout and the [Labs chapter](21-Labs.qmd#sec-labs-materials). Read this chapter *before* the lab so you can predict what you'll see; come back to it *after* the lab to explain what you got.\n\n---\n\n## Why Technicians Need Metallurgy {#sec-metallurgy-why}\n\nA delivery van's rear axle snaps clean in half on a cold January morning in Thunder Bay, with nobody near it and no collision. A weld on a food-plant conveyor frame cracks after eighteen months of hot, wet washdown cycles. A grade-8 bolt on an aircraft bracket stretches 2 mm under a load it was rated to carry with margin to spare, and now nobody trusts the rest of the batch.\n\nNone of these are mysteries once you know what to look for. The axle was likely a low-alloy steel that went brittle below its ductile-to-brittle transition temperature — exactly the phenomenon you'll test for in the Charpy lab. The weld cracked because heat from welding changed the grain structure and left residual stress in the heat-affected zone. The bolt stretched because someone substituted a lower-grade fastener, or because it was never properly heat treated — its hardness would have told the story in thirty seconds on a Rockwell tester.\n\n**Metallurgy** is the science of metals: what they're made of at the atomic level, and how processing — rolling, welding, heat treating, machining — changes their structure and therefore their properties. You don't need a metallurgy degree to use it. As an electromechanical technician, you need enough metallurgy to:\n\n- **Read a material certification** and know whether the steel in front of you is even capable of doing the job.\n- **Recognize a heat-treatment problem** — a part that's too hard and brittle, or too soft and won't hold a cutting edge.\n- **Understand why a part failed** — was it overloaded, was it the wrong material, or was it processed wrong?\n- **Specify or verify a process** — annealing before machining, hardening a wear surface, stress-relieving a weldment.\n\n::: {.callout-tip title=\"Industry application\"}\n**Automotive:** A stamped door hinge is deliberately kept as *cold-rolled, unhardened* low-carbon steel so it stays ductile and absorbs energy in a crash rather than snapping. **Food processing:** conveyor shafts and blades are usually **austenitic stainless steel** (Chapter 7, @sec-testing-other-materials) specifically because it resists corrosion from washdown chemicals *and* won't harden and become brittle if it gets bumped. **Defense:** armor plate and gun-barrel steels are quenched and tempered to a very specific hardness — too hard and they shatter on impact, too soft and they don't stop a round.\n:::\n\n::: {.callout-note title=\"Before you read on\"}\nThink of a metal part that has failed on you, or that you've seen fail — a broken tool, a bent bracket, a stripped bolt. Was it bent (ductile) or did it snap cleanly (brittle)? Keep that failure in mind — by the end of this chapter you should be able to guess *why*.\n:::\n\n<details>\n<summary>Quick check: why metallurgy matters</summary>\n\n**Question:** A maintenance technician needs to replace a broken shaft. The stockroom has \"1018 steel\" and \"4140 steel\" round bar of the same diameter. Why might the choice matter, even before either one is heat treated?\n\n**Answer:** The two grades have different carbon and alloy content (you'll learn to read this from the numbers later in this chapter), which changes how much they can be hardened, how strong and tough they are as-supplied, and how they weld and machine. Grabbing \"steel that fits\" without checking the grade is exactly the kind of mistake that leads to the snapped-shaft scenario above.\n</details>\n\n---\n\n## What Metals Are Made Of {#sec-metallurgy-structure}\n\n### Atoms, Crystals, and Grains {#sec-metallurgy-atoms-grains}\n\nEvery metal is made of atoms held together by **metallic bonding** — the atoms' outer electrons aren't tied to any one atom, they move freely through the whole solid like a \"sea\" of electrons surrounding fixed positive ion cores. That shared electron sea is *why* metals conduct electricity and heat so well, and why they can bend without breaking: the bonds aren't tied to specific neighbor pairs, so atoms can slide past each other and the bonding survives.\n\nThose atoms don't sit randomly. As a molten metal cools and solidifies, the atoms lock into a repeating, orderly 3-D pattern called a **crystal lattice** — think of a shelf of oranges at the grocery store, where every orange settles into the lowest, most stable position between the ones below it. That repeating pattern, extended in all directions, is a **crystal**.\n\nHere's the part that matters for you as a technician: solidification doesn't start from one point and grow outward as a single perfect crystal. It starts at *many* points at once — at the mould wall, around impurity particles, anywhere a stable cluster of atoms happens to form first. Each of these starting points grows its own crystal, in its own random orientation, until it bumps into its neighbours. The result is a solid made of thousands to millions of small crystals, all packed together like a 3-D jigsaw puzzle, each one oriented slightly differently. Each individual crystal is called a **grain**, and the mismatched boundary where two grains meet is a **grain boundary**.\n\nThis is not a minor detail — **grain size and grain boundaries control most of the mechanical properties you will measure in the lab.** You'll see grains directly, under a microscope, in the tensile and case-hardening lab (@sec-testing-metallography in Part B) once a polished, etched specimen is examined.\n\nIf a tray of shaken steel balls sounds like an odd way to understand a phase diagram, watch this: Steve Mould uses a tray of loose steel balls, jiggled like atoms with thermal energy, to physically model exactly what you just read — multiple crystals nucleating at once, growing until they collide, and locking in grain boundaries where they meet. He also uses the same setup to show how the *rate* of shaking (a stand-in for cooling rate) changes the resulting structure — a hands-on preview of why cooling rate is the whole story in @sec-metallurgy-heat-treatment.\n\n\n<div style=\"position: relative; padding-bottom: 56.25%; height: 0; overflow: hidden; max-width: 100%;\">\n  <iframe\n    style=\"position: absolute; top: 0; left: 0; width: 100%; height: 100%;\"\n    src=\"https://www.youtube.com/embed/xuL2yT-B2TM\"\n    title=\"Steve Mould: Self Organising Steel Balls Explain Metal Heat Treatment\"\n    frameborder=\"0\"\n    allow=\"accelerometer; autoplay; clipboard-write; encrypted-media; gyroscope; picture-in-picture; web-share\"\n    referrerpolicy=\"strict-origin-when-cross-origin\"\n    allowfullscreen>\n  </iframe>\n</div>\n\n### Crystal Structures: BCC, FCC, and HCP {#sec-metallurgy-crystal-structures}\n\nWithin a grain, the atoms pack into one of a small number of repeating arrangements, called **unit cells** — the smallest repeating \"building block\" of the crystal, like a single tile in a repeating floor pattern. Three arrangements matter for the metals you'll work with:\n\n- **Body-centered cubic (BCC):** an atom at each of the 8 corners of a cube, plus one atom in the very center. Picture 8 oranges arranged in a cube frame with one more orange wedged in the middle gap. BCC metals include **α-ferrite (low-temperature iron)**, chromium, and tungsten.\n- **Face-centered cubic (FCC):** an atom at each of the 8 corners, plus one atom centered on each of the 6 faces. This is the tightest, most efficient way to stack spheres — the same pattern as oranges stacked in a pyramid at the grocery store. FCC metals include **austenite (high-temperature iron)**, aluminum, copper, and nickel.\n- **Hexagonal close-packed (HCP):** atoms arranged in stacked hexagonal layers, another maximally efficient packing, just stacked in a different repeating sequence than FCC. HCP metals include zinc, magnesium, and titanium.\n\n\n::: {.cell layout-align=\"center\"}\n::: {.cell-output-display}\n![Simplified 2-D schematics of the three crystal structures that matter most for this course. Corner atoms are shared with neighbouring cells; BCC adds one body-centred atom, FCC adds one atom centred on each visible face.](06-Metallurgy-Fundamentals_files/figure-html/fig-crystal-structures-1.png){#fig-crystal-structures fig-align='center' width=1056}\n:::\n:::\n\n\nWhy should you care which pattern a metal has? Because **BCC metals have far fewer easy sliding planes than FCC metals**, and that single fact explains two things you'll measure directly in your labs:\n\n1. **BCC steels (like the 1018 you'll break in the Charpy lab) go brittle at low temperature; FCC metals (aluminum, austenitic stainless) mostly don't.** You'll see why in @sec-testing-charpy in Part B.\n2. **When iron itself flips from BCC to FCC on heating (and back again on cooling), that single structural change is the entire basis of steel heat treatment.** You'll meet this as the α ⇌ γ transformation in @sec-metallurgy-fe-c below.\n\n::: {.callout-tip title=\"Industry application\"}\n**Defense:** submarine hulls are often HY-80/HY-100 steel — BCC — chosen and heat treated specifically to stay tough at the near-freezing temperatures of deep, cold ocean water. Get the heat treatment wrong and you raise the ductile-to-brittle transition temperature right into the operating range.\n:::\n\n### Grain Boundaries and the Hall-Petch Relationship {#sec-metallurgy-hall-petch}\n\nA grain boundary is a zone of disorder — the neat, repeating pattern of one grain doesn't line up with its neighbour, so the atoms right at the boundary are squeezed and misaligned. That disorder matters mechanically: it's much harder for a defect moving through one grain (see dislocations, next) to cross into a grain oriented a different way. The boundary acts like a speed bump.\n\nMore grain boundaries per unit volume — that is, **smaller grains** — means more speed bumps, which means a stronger metal. This relationship has a name, the **Hall-Petch relationship**, and a simple equation:\n\n$$\\sigma_y = \\sigma_0 + k \\, d^{-1/2}$$ {#eq-hallpetch}\n\nwhere $\\sigma_y$ is the yield strength (MPa), $\\sigma_0$ and $k$ are material constants (found experimentally), and $d$ is the average grain diameter (mm or µm). Notice the grain size term is $d^{-1/2}$ — strength doesn't just go up as grains get smaller, it goes up *faster and faster* as grains get very fine.\n\n\n::: {.cell layout-align=\"center\"}\n::: {.cell-output-display}\n![The Hall-Petch relationship: yield strength rises as grain size decreases, and rises steeply once grains become very fine (data simulated for a low-carbon steel, sigma0 = 70 MPa, k = 18 MPa*mm^0.5).](06-Metallurgy-Fundamentals_files/figure-html/fig-hall-petch-1.png){#fig-hall-petch fig-align='center' width=864}\n:::\n:::\n\n\nGrain refinement is one of the very few ways to make a metal **both** stronger **and** tougher at the same time — most other strengthening methods (like cold work or alloying) trade some ductility away. That's why grain refinement shows up constantly in real processing: controlled rolling, normalizing, and rapid cooling are all partly about keeping grains small.\n\n<details>\n<summary>Predict and explain: grain size and hardness</summary>\n\n**Question:** In @sec-metallurgy-hrs-crs below you'll learn that hot-rolled steel (HRS) tends to have larger, more equiaxed grains than a normalized (re-heated and air-cooled) fine-grained steel of the same composition. Based on Hall-Petch alone, which would you predict has the higher yield strength?\n\n**Answer:** The finer-grained (normalized) steel, because smaller $d$ means a larger $d^{-1/2}$ term in @eq-hallpetch. This is one reason normalizing (@sec-metallurgy-heat-treatment) is used to refine grain size after hot rolling or casting.\n</details>\n\n### Dislocations {#sec-metallurgy-dislocations}\n\nIf the crystal lattice were perfect, moving one entire plane of atoms past another (which is what plastic — permanent — deformation actually is) would take an enormous force, because every single atomic bond across that plane would have to break at once. Real metals deform at far lower stresses than that, because real crystals aren't perfect. They contain line defects called **dislocations** — places where an extra half-plane of atoms is squeezed into the lattice, creating a local zone of distortion.\n\nHere's the analogy that makes this click: imagine dragging a large rug across a floor by pulling on one edge. Sliding the *whole* rug at once takes a huge amount of friction-fighting force. Instead, if you put a small wrinkle in the rug and push the wrinkle across, the rug ends up shifted the same total distance — but you only ever had to overcome friction on the small area of the wrinkle at any one moment, not the whole rug. A dislocation moving through a crystal does the same thing: it lets one plane of atoms shift relative to another one atomic bond-length at a time, propagating through the crystal instead of breaking all at once.\n\n**This is what plastic deformation *is*, at the atomic level: dislocations moving.** Everything that makes it harder for dislocations to move — grain boundaries, other dislocations tangled together, dissolved alloying atoms, hard second-phase particles like cementite — makes the metal stronger and harder, because more stress is needed to keep the dislocations moving. You'll see this idea again in @sec-testing-tensile (strain hardening, Part B) and in @sec-metallurgy-heat-treatment below (why cold work and quenching both increase hardness).\n\n---\n\n## Hot-Rolled vs Cold-Rolled Steel {#sec-metallurgy-hrs-crs}\n\nAlmost all the bar, sheet, and plate steel you'll ever touch on a shop floor starts as a cast ingot or continuously-cast slab and is mechanically **rolled** down to final size between big pairs of rollers. The temperature at which that rolling happens changes the resulting grain structure completely — and this is one of the most practical, testable pieces of metallurgy a technician needs, because HRS and CRS look almost identical stacked on a rack, but behave very differently.\n\n### Recrystallization Temperature {#sec-metallurgy-recrystallization}\n\nEvery metal has a **recrystallization temperature** — roughly 0.3 to 0.5 times its absolute melting point (this rule of thumb is a simplification; the exact value depends on alloy content and prior cold work). Below that temperature, deforming the metal *distorts and elongates* the existing grains without replacing them. Above it, the metal has enough thermal energy that new, strain-free, equiaxed (roughly equal in all directions) grains nucleate and grow, wiping out the deformation damage almost as fast as it's created. For plain carbon steel, recrystallization temperature is roughly 500 to 700 °C — well below the temperatures used for hot rolling (typically 1100 to 1250 °C, comfortably in the austenite range).\n\n- **Hot-rolled steel (HRS)** is rolled *above* the recrystallization temperature. The steel continuously recrystallizes as it's deformed, so the final grains are small and **equiaxed** — roughly the same shape and size looking from any direction.\n- **Cold-rolled steel (CRS)** is rolled *below* the recrystallization temperature (often starting from hot-rolled stock, [**pickled**](#sec-metallurgy-pickling) to remove scale, then rolled further at room temperature). There's no recrystallization to erase the deformation, so the grains get physically stretched and flattened in the rolling direction — **elongated grains**.\n\n\n\n\n::: {.cell layout-align=\"center\"}\n::: {.cell-output-display}\n![Schematic of the cold rolling mechanism (not to scale). Stock enters the roll gap at full thickness with equiaxed grains; the work rolls squeeze it under heavy compressive force; it exits thinner, with the same grains flattened in the thickness direction and stretched out in the rolling direction. This is the mechanism behind the elongated-grain micrograph in @fig-crs-micrograph.](06-Metallurgy-Fundamentals_files/figure-html/fig-cold-rolling-process-1.png){#fig-cold-rolling-process fig-align='center' width=960}\n:::\n:::\n\n\n### What You Will See and Measure {#sec-metallurgy-hrs-crs-observations}\n\n::: {.callout-important title=\"This is what you'll be looking for in the metallography lab\"}\nGrain elongation is a **directional** effect. Cut a cross-section *across* the bar (transverse) and elongated grains in CRS look almost the same as equiaxed grains — you're looking at the grains end-on. Cut a section *along* the length of the bar (longitudinal) and CRS grains show up clearly stretched and lined up, like streaks of taffy, while HRS grains still look equiaxed and randomly oriented no matter which way you cut it. **This is exactly why the metallography procedures for the hardness and tensile labs specify which section to take.**\n:::\n\n| Property | Hot-Rolled Steel (HRS) | Cold-Rolled Steel (CRS) |\n|---|---|---|\n| Grain shape | Equiaxed, same in all sections | Elongated in the rolling direction (visible in longitudinal section only) |\n| Surface finish | Rougher; often covered in blue-grey **mill scale** (iron oxide formed at high temperature) | Smooth, bright, often slightly oily from the rolling process |\n| Dimensional tolerance | Looser — the steel shrinks unevenly as it cools from rolling temperature | Tighter — sized precisely at room temperature |\n| Residual stress | Low — the steel had time to relax as it cooled slowly from a hot, soft state | **High** — cold deformation locks elastic stresses into the surface and core that don't fully relax |\n| Yield strength | Lower (typical values only; always check the actual mill certificate) | Higher — cold work raises yield strength through the same dislocation-tangling mechanism as strain hardening (@sec-testing-tensile) |\n| Ductility (% elongation) | Higher | Lower — the cold work has already used up some of the material's capacity to deform further |\n| Hardness | Lower | Higher |\n\n: Typical, approximate differences between HRS and CRS of the same grade. Exact values vary by supplier, section size, and specific grade — always confirm against a materials handbook or mill certificate rather than assuming these numbers. {#tbl-hrs-crs}\n\n### Pickling: Removing Mill Scale Before Cold Rolling {#sec-metallurgy-pickling}\n\nHot rolling happens at 1100–1250 °C, and at that temperature the steel surface reacts continuously with oxygen in the air, growing a layer of iron oxides (a mix of FeO, Fe₃O₄, and Fe₂O₃) called **mill scale**. Mill scale is hard, brittle, and adheres unevenly — exactly the surface condition you do *not* want going into a cold-rolling mill, for two practical reasons: it's abrasive enough to score and prematurely wear the hardened work rolls, and it would get pressed into the steel surface rather than rolled smooth, ruining the bright finish CRS is sold for.\n\n**Pickling** removes it chemically before cold rolling begins. The coil is uncoiled and run continuously through a line of tanks containing a dilute acid bath — historically sulfuric acid, more commonly hydrochloric acid in modern continuous pickling lines — which dissolves the oxide scale without significantly attacking the base metal underneath. The strip then passes through rinse tanks to wash off acid residue and is dried, often with a very thin coat of oil applied immediately afterward to prevent **flash rusting** (the clean, reactive surface will rust in minutes otherwise) before it reaches the cold mill. This is the \"pickled to remove scale\" step referenced in the CRS description above — it's why CRS comes out smooth and bright while HRS keeps its dull, scaled surface.\n\n::: {.callout-note title=\"Why this matters to a technician, not just a mill operator\"}\nYou won't operate a pickling line, but you will see its effects: mill scale explains the rougher, blue-grey surface and pitting you're told to expect on HRS specimens in the metallography lab (@tbl-hrs-crs), and the acid-handling hazards of pickling (fumes, splash, waste acid neutralization) are the same category of chemical-exposure hazard covered generally in the [Machine Guarding and Functional Safety](11-Machine-Guarding-and-Safety.qmd) chapter — concentrated acid baths are an industrial hazard even though you'll never need to manage one directly as a maintenance technician.\n:::\n\nFor more detail than this course requires, see [Pickling (metal) — Wikipedia](https://en.wikipedia.org/wiki/Pickling_(metal)) for an overview of acid pickling chemistry and practice.\n\n::: {.callout-note title=\"What to expect in your own results\"}\n**In the metallography portion of your labs**, expect HRS specimens to show equiaxed grains regardless of orientation, often with visible mill-scale pitting near the original surface. **In the hardness lab and the tensile/microhardness lab**, if you are given both conditions of a grade, expect the cold-worked material to read measurably harder and stronger, with lower elongation, than the hot-rolled or annealed condition of the same steel.\n:::\n\n::: {.callout-warning title=\"These are schematic diagrams, not photomicrographs\"}\n@fig-cold-rolling-process, @fig-hrs-micrograph, and @fig-crs-micrograph are simplified illustrations — grain shapes drawn to show the *pattern* you're looking for, not the texture of a real photograph. Your lab's actual micrographs will look noisier and less tidy than these. Read them for shape and orientation, not as a stand-in for the real thing under the scope.\n:::\n\n\n::: {.cell layout-align=\"center\"}\n::: {.cell-output-display}\n![Schematic diagram (not an actual photomicrograph) of hot-rolled 1018 steel: equiaxed grains, similar in every direction, regardless of which way the section is cut.](06-Metallurgy-Fundamentals_files/figure-html/fig-hrs-micrograph-1.png){#fig-hrs-micrograph fig-align='center' width=768}\n:::\n:::\n\n\n\n::: {.cell layout-align=\"center\"}\n::: {.cell-output-display}\n![Schematic diagram (not an actual photomicrograph) of cold-rolled 1018 steel, longitudinal section: grains visibly stretched and lined up parallel to the rolling direction. A transverse section of the same bar would look nearly as equiaxed as HRS -- see @sec-metallurgy-hrs-crs-observations.](06-Metallurgy-Fundamentals_files/figure-html/fig-crs-micrograph-1.png){#fig-crs-micrograph fig-align='center' width=768}\n:::\n:::\n\n\n### Why Cold-Rolled Steel Warps When You Machine It {#sec-metallurgy-crs-warping}\n\nHere's a scenario every machinist and technician eventually hits: you take a nice, flat, precisely-sized piece of CRS, machine a pocket or slot in it, and it comes off the machine slightly bowed. The material didn't change composition — you *released* residual stress that was already there.\n\nThink of CRS as a block that's internally \"pre-loaded,\" a bit like a stack of bent leaf springs held together — the surface layers were compressed and the interior stretched (or vice versa) during cold rolling, and those opposing stresses balance out and hold the part straight *as long as the material stays intact*. Machine material off one side, and you've removed some of the springs holding that balance. The remaining stresses are no longer balanced, so the part physically bends or twists to find a new equilibrium. Hot-rolled steel, having cooled slowly from a soft, high-temperature state, doesn't carry nearly as much locked-in residual stress, so it's far less prone to this. This is exactly why precision parts machined from CRS are sometimes [**stress relieved**](#sec-metallurgy-stress-relief) before final machining, or rough-machined, stress relieved, then finish-machined.\n\n::: {.callout-tip title=\"Industry application\"}\n**Automotive:** thin CRS sheet stampings (body panels, brackets) are especially prone to **springback** — the part relaxes slightly after the stamping die opens, because of exactly this residual-stress release, and die designers have to over-bend the shape to compensate.\n:::\n\n<details>\n<summary>Predict and explain: HRS vs CRS in the lab</summary>\n\n**Question:** You're handed two round bar specimens of the same 1018 grade — one visibly rougher and grey, one smooth and bright. Before doing any testing, predict which one will read higher on a Rockwell hardness test, and which will show more elongation on a tensile test.\n\n**Answer:** The smooth, bright bar is cold-rolled. Predict it reads **higher hardness** and **lower % elongation** than the rougher, grey (hot-rolled, mill-scaled) bar, because cold work has already strain-hardened it and used up some of its ductility.\n</details>\n\n---\n\n## The Iron-Carbon Phase Diagram {#sec-metallurgy-fe-c}\n\n### What a Phase Diagram Is {#sec-metallurgy-phase-diagram-intro}\n\nYou already understand a phase diagram, even if you've never seen one drawn: water at atmospheric pressure is solid (ice) below 0 °C, liquid between 0 °C and 100 °C, and gas (steam) above 100 °C. If you plotted temperature on one axis and just labelled which phase water is in at each temperature, you'd have drawn a (very simple) one-component phase diagram.\n\nNow make it more interesting: dissolve salt in the water. The freezing point drops (that's why we salt roads in winter) and depends on *how much* salt is dissolved. A phase diagram for a water-salt mixture would need **two axes** — temperature, and salt content (composition) — to show which phase (or mixture of phases) exists at any combination of temperature and composition. That's exactly the kind of diagram we use for steel, except the two \"ingredients\" are iron and carbon.\n\n::: {.callout-note title=\"Before you read on\"}\nSalt water freezes at a lower temperature than pure water, and the exact freezing point depends on the salt concentration. Keep that idea in mind — you're about to see the same kind of \"composition changes the transformation temperature\" behaviour in steel, except the *high*-temperature transformation (not freezing) is what matters.\n:::\n\n### The Steel Region: Ferrite, Austenite, Cementite, and Pearlite {#sec-metallurgy-fe-c-phases}\n\nThe full iron-carbon diagram runs from pure iron (0% C) to iron carbide, Fe₃C (6.7% C by weight — a hard, brittle compound called **cementite**), but everything technicians call \"steel\" lives in a small slice of that range: **0 to about 2.1 wt% carbon.** (Above roughly 2.1% C we're talking about cast iron — covered in Part B, @sec-testing-other-materials.) @fig-fe-c-diagram shows this region.\n\nThe **phases** you need to know:\n\n- **Ferrite (α):** iron in its low-temperature **BCC** crystal structure (@sec-metallurgy-crystal-structures). Soft, ductile, and can only dissolve a tiny amount of carbon — at most about 0.02 wt% at 727 °C, essentially zero at room temperature. Under the microscope, ferrite is the light-etching background phase.\n- **Austenite (γ):** iron in its high-temperature **FCC** crystal structure (@sec-metallurgy-crystal-structures). Much more open lattice than BCC, so it can dissolve far more carbon — up to about 2.1 wt% at 1147 °C. **Austenite does not exist at room temperature in plain carbon steel** — it's only stable at high temperature, but it is the starting phase for every heat-treatment process in @sec-metallurgy-heat-treatment, which is why it matters so much.\n- **Cementite (Fe₃C):** iron carbide, a hard, brittle intermetallic compound, essentially fixed at 6.7 wt% C. Under the microscope, cementite etches dark.\n- **Pearlite:** not a phase but a **microstructure** — alternating thin lamellae (plates) of ferrite and cementite, formed when austenite of eutectoid composition transforms on slow cooling. It gets its name because it can show a pearly, iridescent look under the microscope from light diffracting off the fine lamellae. Pearlite is harder and stronger than plain ferrite (because the hard cementite plates block dislocation motion — the same strengthening idea as Hall-Petch, just via a second phase instead of a grain boundary) but softer than martensite (@sec-metallurgy-martensite).\n\n\n::: {.cell layout-align=\"center\"}\n::: {.cell-output-display}\n![The iron-carbon phase diagram, steel region only (0 to 2.14 wt% C). A3 and Acm curves are smoothed approximations for teaching purposes; consult a reference diagram (e.g. Callister) for precise values.](06-Metallurgy-Fundamentals_files/figure-html/fig-fe-c-diagram-1.png){#fig-fe-c-diagram fig-align='center' width=1056}\n:::\n:::\n\n\n::: {.callout-warning title=\"This is a simplified picture\"}\nReal Fe-C diagrams also show a magnetic transition (the Curie point, sometimes called A2, around 770 °C) where ferrite loses its magnetism on heating without changing crystal structure or phase — it's not a phase boundary and doesn't change what you'd see under a microscope, so it's left off @fig-fe-c-diagram. The A3 and Acm curves above are smoothed for teaching clarity; a reference-quality diagram (Callister, *Materials Science and Engineering*, or the ASM Handbook, Vol. 1) has slightly different curvature and should be used for precise readings.\n:::\n\n### The Eutectoid Point, A1/A3 Lines, and Hypo/Hypereutectoid Steels {#sec-metallurgy-eutectoid}\n\nThe single most important point on this whole diagram is **S**, the **eutectoid point**, at 0.76 to 0.8 wt% C and 727 °C (sources vary slightly on the exact composition — treat 0.76–0.8% as a typical range, not a single fixed number). At exactly this composition, austenite transforms *directly and completely* into pearlite on slow cooling through 727 °C — no proeutectoid (pre-eutectoid) phase forms first.\n\n- **A1 line:** the horizontal line at 727 °C. This is the temperature below which austenite cannot exist in plain carbon steel at equilibrium, for any carbon content in our range.\n- **A3 line:** the curve from pure iron's 912 °C transformation point down to the eutectoid point S. Above A3, a hypoeutectoid steel is fully austenite; between A3 and A1, it's a mix of austenite and ferrite.\n- **Acm line:** the curve from S up to 1147 °C at 2.14% C. Above Acm, a hypereutectoid steel is fully austenite; between Acm and A1, it's a mix of austenite and cementite.\n\nSteels are classified by which side of the eutectoid point they fall on:\n\n- **Hypoeutectoid steel** (C < 0.76%, most structural and machine steels, including 1018, 1045): cooling from austenite, **ferrite forms first** (called proeutectoid ferrite, nucleating at prior austenite grain boundaries), and the remaining, now carbon-enriched austenite transforms to pearlite at A1. Final structure: proeutectoid ferrite + pearlite.\n- **Eutectoid steel** (C ≈ 0.76%): cooling from austenite gives (essentially) 100% pearlite.\n- **Hypereutectoid steel** (C > 0.76%, tool steels and some bearing steels): **cementite forms first** (proeutectoid cementite, also at prior austenite grain boundaries, forming a network), and the remaining austenite transforms to pearlite at A1. Final structure: proeutectoid cementite + pearlite.\n\n### Walking Through the Slow Cooling of AISI 1045 {#sec-metallurgy-1045-walkthrough}\n\nAISI 1045 (0.45 wt% C, a common hypoeutectoid medium-carbon steel used for shafts and gears) is marked as a dotted line in @fig-fe-c-diagram. Follow it from top to bottom, cooling slowly (near-equilibrium — this matters, see the callout below):\n\n1. **Above ~790 °C:** fully austenite (γ) — FCC, soft, and the only phase in which carbon is highly soluble.\n2. **Between ~790 °C and 727 °C (crossing A3):** **proeutectoid ferrite** begins nucleating at austenite grain boundaries and growing. As more ferrite forms (which can hold almost no carbon), the remaining austenite gets progressively enriched in carbon, sliding \"down\" the A3 curve until, right at 727 °C, the remaining austenite reaches exactly the eutectoid composition (0.76% C).\n3. **At 727 °C (crossing A1):** all the remaining, now-eutectoid-composition austenite transforms to pearlite.\n4. **Below 727 °C:** no further phase transformation occurs on the equilibrium diagram — the structure is locked in as **proeutectoid ferrite + pearlite**, and stays that way down to room temperature (grain size may still change slightly with holding time, but the phases present do not).\n\n::: {.callout-warning title=\"Slow cooling only — this is the whole point of heat treatment\"}\nEverything above assumes cooling is slow enough for atoms to diffuse and the transformations to fully complete — this is called **equilibrium** or **near-equilibrium cooling**, and it's what annealing and normalizing approximate. **Quench** a steel fast enough, and there isn't time for carbon to diffuse out of solution — you get an entirely different, non-equilibrium product (martensite) that doesn't appear anywhere on this diagram at all. That's the entire subject of @sec-metallurgy-heat-treatment, coming up next.\n:::\n\n<details>\n<summary>Worked example: reading the lever rule (static)</summary>\n\n**Problem:** Estimate the fraction of proeutectoid ferrite and pearlite in slowly-cooled AISI 1045 (0.45% C) at room temperature. Assume the ferrite solvus limit is essentially 0.02% C and the eutectoid composition is 0.76% C.\n\n**Solution — the lever rule:** just below A1, the structure is a two-phase mix of ferrite (at ~0.02% C) and austenite-about-to-become-pearlite (at 0.76% C). The fraction of each phase is found the same way you'd balance a lever: the fraction of *pearlite* equals the distance from the *overall* composition back to the *ferrite* composition, divided by the total distance between the two phase compositions.\n\n$$\\text{Fraction pearlite} = \\frac{C_{\\text{alloy}} - C_{\\text{ferrite}}}{C_{\\text{eutectoid}} - C_{\\text{ferrite}}} = \\frac{0.45 - 0.02}{0.76 - 0.02} = \\frac{0.43}{0.74} \\approx 0.58$$\n\n$$\\text{Fraction proeutectoid ferrite} = 1 - 0.58 = 0.42$$\n\nSo a slowly-cooled 1045 specimen should be roughly **58% pearlite and 42% proeutectoid ferrite** by area — a number you can sanity-check directly against your own micrograph in the lab (this is the basic idea behind the **ASM grain-size / phase-fraction estimation** you'll practice in @sec-testing-metallography, Part B).\n</details>\n\nTeaching demo — drag the carbon content slider to see how the pearlite fraction shifts (try 0.20 for a low-carbon steel like 1018, or 0.60 for a higher-carbon steel).\n\n\n```{=html}\n<script src=\"js/qwebr-calculator.js\"></script>\n\n<div class=\"qwebr-calc-card qwebr-calc-demo\" data-qwebr-label=\"metallurgy-lever-rule-live\" data-fig-width=\"1200\" data-fig-height=\"700\">\n  <div class=\"qwebr-calc-header\">\n    <i class=\"fa-solid fa-scale-balanced qwebr-calc-icon\"></i>\n    <h4>Lever Rule Calculator</h4>\n    <span class=\"qwebr-calc-badge\">Teaching demo</span>\n  </div>\n  <div class=\"qwebr-calc-inputs\">\n    <div class=\"qwebr-calc-row qwebr-calc-row-slider\">\n      <label for=\"qcalc-metallurgy-lever-rule-live-C-ferrite\">Ferrite solvus (C) <span class=\"qwebr-calc-slider-readout\" data-readout-for=\"qcalc-metallurgy-lever-rule-live-C-ferrite\" id=\"qcalc-metallurgy-lever-rule-live-C-ferrite-readout\" data-prefix=\"\" data-suffix=\"% C\">0.02 % C</span></label>\n      <input type=\"range\" class=\"qwebr-calc-slider\" id=\"qcalc-metallurgy-lever-rule-live-C-ferrite\" data-var=\"C_ferrite\" value=\"0.02\" min=\"0\" max=\"0.05\" step=\"0.01\">\n    </div>\n\n    <div class=\"qwebr-calc-row qwebr-calc-row-slider\">\n      <label for=\"qcalc-metallurgy-lever-rule-live-C-eutectoid\">Eutectoid composition <span class=\"qwebr-calc-slider-readout\" data-readout-for=\"qcalc-metallurgy-lever-rule-live-C-eutectoid\" id=\"qcalc-metallurgy-lever-rule-live-C-eutectoid-readout\" data-prefix=\"\" data-suffix=\"% C\">0.76 % C</span></label>\n      <input type=\"range\" class=\"qwebr-calc-slider\" id=\"qcalc-metallurgy-lever-rule-live-C-eutectoid\" data-var=\"C_eutectoid\" value=\"0.76\" min=\"0.6\" max=\"0.9\" step=\"0.01\">\n    </div>\n\n    <div class=\"qwebr-calc-row qwebr-calc-row-slider\">\n      <label for=\"qcalc-metallurgy-lever-rule-live-C-alloy\">Alloy carbon content <span class=\"qwebr-calc-slider-readout\" data-readout-for=\"qcalc-metallurgy-lever-rule-live-C-alloy\" id=\"qcalc-metallurgy-lever-rule-live-C-alloy-readout\" data-prefix=\"\" data-suffix=\"% C\">0.2 % C</span></label>\n      <input type=\"range\" class=\"qwebr-calc-slider\" id=\"qcalc-metallurgy-lever-rule-live-C-alloy\" data-var=\"C_alloy\" value=\"0.2\" min=\"0.05\" max=\"0.76\" step=\"0.01\">\n    </div>\n  </div>\n  <div class=\"qwebr-calc-results\"></div>\n  <div class=\"qwebr-calc-graph\"></div>\n</div>\n```\n\n<details class=\"qwebr-calc-source\">\n<summary>Show the live R code behind this calculator</summary>\n\n```{webr-r}\n#| label: metallurgy-lever-rule-live\nC_alloy <- 0.20       # try 0.15-0.20 for 1018, up to 0.76 for eutectoid steel\nC_ferrite <- 0.02\nC_eutectoid <- 0.76\n\nfrac_pearlite <- (C_alloy - C_ferrite) / (C_eutectoid - C_ferrite)\nfrac_ferrite <- 1 - frac_pearlite\n\ncat(sprintf(\"Pearlite fraction: %.1f%% (alloy = %.2f%% C)\\n\", frac_pearlite * 100, C_alloy))\ncat(sprintf(\"  Proeutectoid ferrite fraction    %.1f%%\\n\", frac_ferrite * 100))\n\npar(mar = c(5, 5, 3, 1))\nbarplot(c(Ferrite = frac_ferrite * 100, Pearlite = frac_pearlite * 100),\n        col = c(\"#85C1E9\", \"#2E4053\"), ylim = c(0, 100), ylab = \"Fraction of microstructure (%)\",\n        main = \"Microstructure at room temperature\")\n```\n\n</details>\n\n### Reading Carbon Content from the Steel Numbering System {#sec-metallurgy-steel-numbers}\n\nThe **AISI/SAE** designation system lets you read approximate composition straight off the grade number, without looking anything up:\n\n- **10xx series — plain carbon steel.** The last two digits give the carbon content in **hundredths of a percent**. AISI **1018** = 0.18% C (nominal; actual range is typically 0.15–0.20%). AISI **1045** =
