Repository: Prof-MV/Process-Engineering

# ENGR-3027 Process Engineering

Lecture notes for ENGR-3027 Process Engineering, built as a [Quarto](https://quarto.org) book.

Published at <https://prof-mv.github.io/Process-Engineering/> (HTML, PDF, and EPUB).

## Structure

- `index.qmd`, `NN-Chapter-Name.qmd` — chapter source files, in `_quarto.yml`'s `book: chapters:` order
- `_quarto.yml` — book metadata and format settings (HTML/PDF/EPUB)
- `images/` — figures and diagrams referenced by chapters
- `R/` — shared helper functions (`helpers.R`) and package setup (`required_packages.R`)
- `.github/workflows/publish.yml` — CI: renders the book and deploys `docs/` to the `gh-pages` branch on every push to `master`

File: _freeze/06-Metallurgy-Fundamentals/execute-results/html.json (part 2 of 2)
{
0.45% C (typically 0.43–0.50%).\n- **11xx series — resulfurized (free-machining) carbon steel.** Same carbon rule, with added sulfur for machinability.\n- **15xx series — manganese steel.** Same last-two-digit carbon rule, with 1.00–1.65% Mn (versus about 0.30–0.90% Mn in a plain 10xx grade). AISI **1566**, used in your case-hardening/tensile lab specimen, is approximately 0.60–0.71% C with 0.85–1.15% Mn — a medium-high-carbon, manganese-boosted grade chosen specifically because the extra Mn improves hardenability (@sec-metallurgy-heat-treatment) for case hardening.\n- **41xx series — chromium-molybdenum alloy steel.** The first two digits identify the alloy family (41 = Cr-Mo), and the last two digits are *still* hundredths-of-a-percent carbon. AISI **4140** = 0.40% C, alloyed with chromium and molybdenum for much higher hardenability than a plain carbon steel of the same carbon content — this is why 4140 is a common choice for shafts that need to harden all the way through a larger section.\n\n::: {.callout-tip title=\"Industry application\"}\n**Automotive:** gears and shafts are commonly 41xx or 86xx alloy steels, case-hardened (@sec-metallurgy-heat-treatment and @sec-testing-hardness) for a hard wearing surface over a tough core. **Food processing:** fasteners and brackets exposed to washdown are more often stainless (Part B, @sec-testing-other-materials) than plain carbon steel, specifically to avoid the corrosion a 10xx grade would suffer. **Defense:** armor and structural steels are frequently low-alloy grades like 4130/4140, chosen for the combination of strength and toughness that alloying, not just carbon content, provides.\n:::\n\n<details>\n<summary>Quick check: decoding a grade</summary>\n\n**Question:** A supplier ships you round bar stamped \"AISI 1030.\" Without looking anything else up, what do you already know about it?\n\n**Answer:** It's a plain carbon steel (10xx series) with approximately 0.30% carbon — hypoeutectoid, roughly midway in carbon content between 1018 (0.18%) and 1045 (0.45%). You'd expect it to harden more than 1018 but less than 1045-1060 grades, and to have intermediate as-rolled strength and ductility.\n</details>\n\n### Try it yourself: how much pearlite?\n\nFour plain carbon steels are cooled slowly to room temperature. Use the lever rule, with 0.02% C for ferrite and 0.76% C for the eutectoid, to find how much of each microstructure is pearlite and how much is proeutectoid ferrite.\n\n\n```{=html}\n<script src=\"js/tryit.js\"></script>\n<div class=\"tryit\" id=\"tryit-phase-fractions\" data-tryit=\"grid\">\n<script type=\"application/json\">{\"title\":\"Lever rule: ferrite and pearlite\",\"intro\":\"Fill in both columns, to the nearest percent.\",\"columns\":[{\"label\":\"Steel\",\"blank\":false,\"tol\":null,\"hint\":null},{\"label\":\"Carbon (%)\",\"blank\":false,\"tol\":null,\"hint\":null},{\"label\":\"Pearlite (%)\",\"blank\":true,\"tol\":1,\"hint\":\"(carbon - 0.02) / (0.76 - 0.02), as a percentage.\"},{\"label\":\"Ferrite (%)\",\"blank\":true,\"tol\":1,\"hint\":\"Whatever is not pearlite is proeutectoid ferrite.\"}],\"rows\":[[\"AISI 1010\",\"0.10\",10.8108108108108,89.1891891891892],[\"AISI 1030\",\"0.30\",37.8378378378378,62.1621621621622],[\"AISI 1050\",\"0.50\",64.8648648648649,35.1351351351351],[\"AISI 1070\",\"0.70\",91.8918918918919,8.10810810810811]],\"answers\":[]}</script>\n</div>\n```\n\n<details class=\"tryit-solution\">\n<summary>Show the worked solution</summary>\n\n\n::: {.cell}\n::: {.cell-output-display}\n`````{=html}\n<table class=\"table table-striped table-condensed\" style=\"width: auto !important; margin-left: auto; margin-right: auto;\">\n <thead>\n  <tr>\n   <th style=\"text-align:left;\"> Steel </th>\n   <th style=\"text-align:center;\"> Carbon (%) </th>\n   <th style=\"text-align:center;\"> Pearlite (%) </th>\n   <th style=\"text-align:center;\"> Ferrite (%) </th>\n  </tr>\n </thead>\n<tbody>\n  <tr>\n   <td style=\"text-align:left;\"> AISI 1010 </td>\n   <td style=\"text-align:center;\"> 0.1 </td>\n   <td style=\"text-align:center;\"> 11 </td>\n   <td style=\"text-align:center;\"> 89 </td>\n  </tr>\n  <tr>\n   <td style=\"text-align:left;\"> AISI 1030 </td>\n   <td style=\"text-align:center;\"> 0.3 </td>\n   <td style=\"text-align:center;\"> 38 </td>\n   <td style=\"text-align:center;\"> 62 </td>\n  </tr>\n  <tr>\n   <td style=\"text-align:left;\"> AISI 1050 </td>\n   <td style=\"text-align:center;\"> 0.5 </td>\n   <td style=\"text-align:center;\"> 65 </td>\n   <td style=\"text-align:center;\"> 35 </td>\n  </tr>\n  <tr>\n   <td style=\"text-align:left;\"> AISI 1070 </td>\n   <td style=\"text-align:center;\"> 0.7 </td>\n   <td style=\"text-align:center;\"> 92 </td>\n   <td style=\"text-align:center;\"> 8 </td>\n  </tr>\n</tbody>\n</table>\n\n`````\n:::\n:::\n\n\nThe pearlite fraction rises almost in step with carbon: every 0.1% C adds about 13.5 points of pearlite. Since pearlite is the hard constituent and ferrite the soft one, this table is also a rough ranking of strength, from 1010 (soft, very formable) to 1070 (nearly all pearlite, used for springs and wear parts).\n\n</details>\n\n### Try it yourself: classify the steel\n\nRead the carbon content from each designation, compare it with the eutectoid composition (about 0.76% C), and classify the steel.\n\n\n```{=html}\n<script src=\"js/tryit.js\"></script>\n<div class=\"tryit\" id=\"tryit-steel-class-sort\" data-tryit=\"sort\">\n<script type=\"application/json\">{\"title\":\"Hypoeutectoid, eutectoid or hypereutectoid?\",\"intro\":\"Classify each steel by its carbon content.\",\"bins\":[\"Hypoeutectoid\",\"Eutectoid\",\"Hypereutectoid\"],\"cards\":[{\"text\":\"AISI 1018\",\"bin\":0,\"why\":\"The last two digits give 0.18% C, well below 0.76%: ferrite plus a little pearlite.\"},{\"text\":\"AISI 1020\",\"bin\":0,\"why\":\"0.20% C: mostly proeutectoid ferrite.\"},{\"text\":\"AISI 1045\",\"bin\":0,\"why\":\"0.45% C: roughly half ferrite, half pearlite.\"},{\"text\":\"AISI 1060\",\"bin\":0,\"why\":\"0.60% C is still below the eutectoid: mostly pearlite with some ferrite.\"},{\"text\":\"A plain carbon steel with 0.76% C\",\"bin\":1,\"why\":\"At the eutectoid composition the structure is essentially all pearlite.\"},{\"text\":\"AISI 1095\",\"bin\":2,\"why\":\"0.95% C: pearlite with proeutectoid cementite at the grain boundaries.\"},{\"text\":\"A plain carbon tool steel with 1.2% C\",\"bin\":2,\"why\":\"Above 0.76% C: cementite forms first on slow cooling.\"}]}</script>\n</div>\n```\n\n---\n\n## Heat Treatment {#sec-metallurgy-heat-treatment}\n\n### Two Different Things Called \"Heating the Steel\" {#sec-metallurgy-recryst-vs-phase}\n\nBefore going further, it's worth separating two ideas that both involve heating steel and both end up changing its grain structure, but that work by completely different mechanisms — mixing them up is one of the most common sources of confusion in this material.\n\n1. **Recrystallization** (@sec-metallurgy-recrystallization) — what happens during hot rolling, and what a *process anneal* does to cold-worked wire or sheet between drawing passes. This happens at a comparatively modest temperature (roughly 500–700 °C for plain carbon steel) that stays **below A1 (727 °C)** — nowhere near the iron-carbon phase diagram's transformation lines in @fig-fe-c-diagram. Iron never leaves its BCC (ferrite) structure. All that changes is **grain shape and size**: strained, elongated grains tangled with dislocations are replaced by new, strain-free, equiaxed grains. No new phase forms — it's a purely mechanical \"reset\" of the existing phase.\n2. **The five heat treatments below** (full annealing, normalizing, quench hardening, tempering, stress relieving) are read directly off the phase diagram, and the four of them that actually change the microstructure (all but stress relieving) require heating **above A1, A3, or Acm** — deliberately crossing into the **austenite (FCC) field** in @fig-fe-c-diagram. The iron itself changes crystal structure: BCC ferrite transforms to FCC austenite, which then transforms back on cooling into ferrite + pearlite, or — if cooled fast enough to beat the TTT/CCT nose (@sec-metallurgy-ttt-cct) — into martensite instead. This is a genuine **phase transformation**, not just a grain-shape reset, and it's exactly why austenite (@sec-metallurgy-fe-c-phases) matters so much: it's the one starting phase every treatment below is built on.\n\n| | Recrystallization (hot rolling, process annealing) | Heat treatments in @sec-metallurgy-five-treatments |\n|---|---|---|\n| Typical temperature | ~500–700 °C (steel) | Above A1 (727 °C), often well above A3/Acm |\n| Where on @fig-fe-c-diagram | Below A1 — no phase boundary crossed | Above A1/A3/Acm — enters the austenite field |\n| What actually changes | Grain shape/size only; new strain-free equiaxed grains replace deformed ones | The crystal structure itself: BCC ferrite ⇌ FCC austenite (⇌ martensite on fast cooling) |\n| Governed by | The recrystallization temperature (~0.3–0.5 × absolute melting point) | The Fe-C phase diagram (A1/A3/Acm) plus TTT/CCT cooling-rate diagrams |\n\n::: {.callout-important title=\"Watch the word \\\"annealing\\\" — it means two different things\"}\nThe **full annealing** described in @sec-metallurgy-five-treatments below is deliberately heated *above* A3 (or A1) into austenite, then cooled slowly back through the transformation — a genuine round-trip phase change, same mechanism as the slow-cooling walkthrough in @sec-metallurgy-1045-walkthrough. That is a different process from the **process anneal / recrystallization anneal** described in @sec-metallurgy-recrystallization, which stays below A1 the entire time and only recrystallizes the existing ferrite grains. Both soften the steel; only one of them ever leaves the ferrite phase.\n:::\n\n### Martensite: The Phase That Isn't on the Diagram {#sec-metallurgy-martensite}\n\nGo back to @fig-fe-c-diagram and look for martensite. You won't find it — **martensite does not appear anywhere on the equilibrium iron-carbon phase diagram**, because that diagram only shows phases that form under *slow, near-equilibrium* cooling, where atoms have time to diffuse into their lowest-energy arrangement.\n\n**Quenching** — cooling austenite *fast* — denies carbon the time it needs to diffuse out of the iron lattice and form cementite. Instead, the FCC (@sec-metallurgy-crystal-structures) austenite lattice flips to something close to BCC almost instantly (a **diffusionless, shear-type transformation**, not the same slow nucleation-and-growth process that makes pearlite), but it's now trying to cram far more carbon into that structure than BCC ferrite can normally hold. The lattice distorts into a stretched, tetragonal shape to accommodate the trapped carbon — this stressed, supersaturated, distorted structure is **martensite**. It's not a new equilibrium phase; it's iron and carbon frozen in a highly stressed, metastable arrangement they'd rather not be in.\n\nThat internal distortion is exactly why martensite is **extremely hard, and extremely brittle** — the trapped carbon and distorted lattice choke off dislocation motion almost completely (recall @sec-metallurgy-dislocations: no dislocation motion means no ability to deform plastically before fracturing).\n\n### TTT and CCT Diagrams, Simply {#sec-metallurgy-ttt-cct}\n\nIf the phase diagram tells you *what forms at equilibrium*, a **TTT diagram** (Time-Temperature-Transformation) tells you *how fast you have to cool to avoid it*. A TTT diagram plots temperature (vertical) against time on a log scale (horizontal), and shows, for one specific steel, how long austenite held at each temperature takes to start and finish transforming into pearlite or other products. The curves typically form a \"C\" or \"nose\" shape: transformation is slow near A1 (little driving force) and slow at very low temperatures (little atomic mobility), but fast somewhere in between — the \"nose\" of the C.\n\n**The practical idea you need:** if you can cool a part fast enough to get past the nose of that C-curve before it has time to transform, you bypass pearlite formation entirely and the austenite is forced down to a temperature where it transforms to martensite instead. **CCT diagrams** (Continuous Cooling Transformation) are the more realistic cousin of TTT diagrams — instead of holding at a fixed temperature, they show what happens during continuous cooling at different rates, which is what actually happens during quenching. Both types of diagram exist for the same reason: to help you pick a cooling rate (and therefore a quench medium, @sec-metallurgy-quench-media) fast enough to get the microstructure you want.\n\n::: {.callout-warning title=\"This is a simplified picture\"}\nReal TTT/CCT diagrams are alloy-specific — every grade of steel has its own, and alloying elements (like the Mn in 1566, or the Cr-Mo in 4140) push the \"nose\" of the C-curve to the right (longer times), which is *exactly* what \"hardenability\" means (@sec-metallurgy-quench-media). Reading an actual TTT/CCT diagram in detail is beyond this course, but the concept — cooling rate determines which product you get — is the whole reason heat treatment works.\n:::\n\n### The Five Heat Treatments {#sec-metallurgy-five-treatments}\n\nAll five of the following start the same way — heating the steel into (or just above) the austenite region — and differ almost entirely in **cooling rate**.\n\n**Annealing** — heat above A3 (hypoeutectoid) or above A1 (near-eutectoid), hold, then cool **very slowly**, typically inside the switched-off furnace. Purpose: maximum softness, refined and relieved grain structure, best machinability, removal of prior cold work or casting stresses. Product: coarse pearlite + proeutectoid ferrite (or cementite), similar to the equilibrium walkthrough in @sec-metallurgy-1045-walkthrough, but with somewhat larger, more relaxed grains from the very slow cool. Hardness, strength: lowest of the five. Ductility, toughness: highest of the five.\n\n**Normalizing** — heat above A3/Acm (typically somewhat higher than annealing, to fully re-austenitize and homogenize), then cool in **still air**. Faster than annealing, slower than quenching. Purpose: refine and homogenize grain size (especially after casting or hot working, where grains can be coarse and uneven — see @eq-hallpetch for why this matters), produce a more uniform, moderately fine pearlite + ferrite structure. Product: finer pearlite than annealing. Hardness, strength: moderately higher than annealed. Ductility: slightly lower than annealed, still good.\n\n**Quench hardening** — heat above A3/Acm, then cool **very fast** (water, brine, or oil — @sec-metallurgy-quench-media) to beat the TTT/CCT curve's nose. Purpose: maximum hardness and strength. Product: martensite (fully, if the section is thin enough and cooled fast enough all the way through — otherwise a mix of martensite and other transformation products in the core, which is exactly what \"hardenability\" governs). Hardness, strength: highest of the five, by a wide margin. Ductility, toughness: **lowest** of the five — as-quenched martensite is dangerously brittle and is essentially never used in service without tempering.\n\n**Tempering** — **reheat** already-quenched martensite to a temperature below A1 (commonly 150–650 °C depending on the target properties), hold, then cool (rate is not critical here). Purpose: relieve the internal stress of the quench and trade away some hardness for a large gain in toughness and ductility. Product: **tempered martensite** — very fine cementite particles precipitating out of the supersaturated martensite lattice, partially relieving the distortion while leaving a fine, strong microstructure behind. Hardness, strength: lower than as-quenched, but still much higher than annealed — and the exact hardness is tunable by choice of tempering temperature (@fig-tempering-curve). Ductility, toughness: much improved over as-quenched martensite.\n\n[**Stress relieving**]{#sec-metallurgy-stress-relief} — heat to a relatively low temperature (well below A1, commonly 500–650 °C for steel), hold, then cool slowly (usually in air). Purpose: **not** to change hardness or microstructure significantly — just to let locked-in residual stress (from welding, machining, or cold work — recall @sec-metallurgy-crs-warping) relax out, without softening the part or changing its as-supplied strength very much. Product: same phases as before treatment; grain size and hardness essentially unchanged. This is the treatment you'd specify for a welded CRS frame that keeps warping after machining.\n\n\n::: {.cell layout-align=\"center\"}\n::: {.cell-output-display}\n![Typical hardness of a quenched medium-carbon steel as a function of tempering temperature (simulated, illustrative trend only -- actual curves vary by alloy and carbon content).](06-Metallurgy-Fundamentals_files/figure-html/fig-tempering-curve-1.png){#fig-tempering-curve fig-align='center' width=864}\n:::\n:::\n\n\n### The Hardness/Toughness Trade-Off {#sec-metallurgy-hardness-toughness}\n\nLook again at @fig-tempering-curve: hardness falls steadily as tempering temperature rises. What isn't shown, but happens at the same time, is that **toughness and ductility rise** as hardness falls — you are always trading one for the other by choosing a tempering temperature. This is not a flaw in the process; it's the entire point of tempering. As-quenched martensite is hard enough to resist wear but far too brittle to survive an impact or a sudden overload without cracking — which is exactly **why a quenched part is (essentially) always tempered** before it goes into service. The only time you'd deliberately leave a specimen in the as-quenched condition is for a comparison specimen in a lab, like the one you'll test in @sec-testing-hardness.\n\n<details>\n<summary>Predict and explain: choosing a tempering temperature</summary>\n\n**Question:** A cutting tool needs to hold a sharp edge (high hardness) but a structural bracket subjected to shock loads needs to survive impacts without cracking (high toughness). Both start from the same quenched steel. Which one gets tempered at a higher temperature, and why?\n\n**Answer:** The bracket gets tempered at the *higher* temperature. Higher tempering temperature moves further down (right) on @fig-tempering-curve — lower hardness, but higher toughness and ductility, which is what an impact-loaded part needs. The cutting tool is tempered at a *lower* temperature to keep as much hardness (and edge retention) as tempering allows while still relieving enough of the dangerous as-quenched brittleness to be usable.\n</details>\n\n### Quench Media {#sec-metallurgy-quench-media}\n\nNot every steel, and not every part shape, needs (or can survive) the fastest possible quench. Faster cooling gets further past the TTT curve's nose (more martensite, deeper hardening) but also builds up more thermal and transformation stress — and **distortion and cracking risk rise right along with cooling severity.**\n\n| Quench medium | Relative cooling severity | Typical use | Distortion / cracking risk |\n|---|---|---|---|\n| Water | Fastest | Plain carbon steels with low hardenability, where a fast quench is needed just to get any martensite at all | **Highest** — most prone to cracking, especially in parts with sharp corners or sections of varying thickness |\n| Brine (salt water) | Faster than plain water | Similar to water, when an even faster, more uniform quench is needed | Highest — similar to or slightly worse than water |\n| Oil | Moderate | Alloy steels (e.g. 4140) with enough hardenability to harden at a gentler cooling rate | Moderate |\n| Air | Slowest (of the \"quenching\" media) | Air-hardening tool steels with very high hardenability | Lowest |\n\n: Typical relative severity and risk by quench medium. Actual cooling curves depend heavily on agitation, temperature, and part geometry — always follow the specific process specification for a given part. {#tbl-quench-media}\n\n::: {.callout-tip title=\"Industry application\"}\n**Automotive:** gear and shaft quenching is closely controlled (often oil, sometimes polymer quenchants that fall between water and oil in severity) specifically to balance hardness against the distortion that would throw a precision gear tooth profile out of tolerance. **Defense:** thick armor plate sections are quenched with carefully engineered media and agitation to harden through the section without the cracking that a plain water quench would cause in a thick part.\n:::\n\n### Why Low-Carbon Steel Barely Hardens {#sec-metallurgy-low-carbon-hardening}\n\nGo back to @sec-metallurgy-martensite: martensite's hardness comes from carbon atoms forced into, and distorting, the iron lattice. **A steel with very little carbon to begin with — like 1018, at roughly 0.18% C — simply doesn't have enough carbon available to distort the lattice very much, no matter how fast you quench it.** You can absolutely form martensite in 1018 with a fast enough quench, but the resulting hardness increase is modest compared to a medium- or high-carbon steel, because the martensite itself is low-carbon and much less distorted.\n\nThis is precisely why components that need a hard, wear-resistant surface but are made from a low-carbon steel (for toughness, weldability, or cost) are **case hardened** — carbon (or nitrogen) is diffused into just the surface layer before quenching, so *only the case* has enough carbon to form high-hardness martensite, while the low-carbon core stays comparatively soft and tough. You'll measure exactly this effect — a hardness gradient from a carbon-rich case to a low-carbon core — in the Vickers microhardness traverse of the AISI 1566 specimen in @sec-testing-hardness (Part B). The rest of this section explains *how* that carbon actually gets in.\n\n### Carburizing: How Carbon Gets Into the Case {#sec-metallurgy-carburizing}\n\n**Carburizing** is a two-part process: first carbon is added to the surface and diffused inward, then the part is quenched (sometimes directly from the carburizing temperature, sometimes after cooling and reheating) to turn the now carbon-rich case into martensite.\n\n**Why it has to be done hot, in the austenite range.** Recall from @sec-metallurgy-fe-c-phases that **ferrite can dissolve almost no carbon (about 0.02 wt% at best), while austenite can dissolve up to 2.1 wt%.** Carburizing only works because the part is held *above A3* — fully austenitic — so the FCC lattice has room to actually take carbon into solution at the surface. Try to pack the same carbon-rich atmosphere around room-temperature (ferritic) steel and essentially none of it would dissolve in; this is yet another place where the phase diagram, not just \"heat,\" is doing the real work (@sec-metallurgy-recryst-vs-phase).\n\n**How the carbon is supplied**, from most to least common in industry today:\n\n| Method | How carbon reaches the surface | Typical temperature |\n|---|---|---|\n| Gas carburizing | Part sits in a furnace atmosphere of hydrocarbon gas (e.g. methane or propane) mixed with a carrier gas; the gas decomposes (*cracks*) at the hot steel surface, depositing carbon atoms directly onto it | ~870–950 °C |\n| Liquid (salt bath) carburizing | Part is immersed in a molten cyanide- or carbonate-based salt bath that supplies carbon (and often some nitrogen) at the surface | ~850–950 °C |\n| Pack carburizing | Part is packed in a sealed container with a carbon-rich solid compound (charcoal plus an energizer) and heated for hours — the oldest method, now mostly a classroom/historical example rather than a production process | ~900–950 °C |\n\n: Common ways carbon is introduced at the surface before it diffuses inward. All three rely on the same diffusion mechanism once carbon reaches the surface — they differ only in how carbon gets delivered there. {#tbl-carburizing-methods}\n\n**Diffusion does the rest.** Once carbon atoms are available at the surface, they move inward by ordinary interstitial diffusion — hopping between the gaps in the iron lattice — driven simply by the concentration difference between the carbon-rich surface and the lower-carbon interior (the same kind of concentration-gradient-driven diffusion you'd see with a drop of food coloring spreading through still water, just far slower in a solid). Two things control how deep the carbon gets, and both are shop-floor levers a technician actually sets on a carburizing furnace:\n\n- **Temperature** — diffusion speeds up sharply as temperature rises (more thermal energy, more successful atomic jumps per second), so a hotter furnace drives carbon in faster for the same hold time.\n- **Time** — case depth does *not* grow in direct proportion to time. Diffusion depth scales roughly with the **square root of time**, so doubling the case depth takes roughly *four times* as long, not twice — a practical rule worth remembering when a process plan asks for a deeper case.\n\n\n::: {.cell layout-align=\"center\"}\n::: {.cell-output-display}\n![Illustrative carbon concentration profile after gas carburizing (schematic, not measured data). Carbon is highest at the surface, set by the furnace atmosphere, and falls off smoothly with depth -- an error-function-shaped curve, which is the solution to Fick's second law for this situation -- down to the steel's original core carbon content. 'Case depth' is conventionally defined as the depth at which carbon content falls to a chosen threshold, often 0.4% C.](06-Metallurgy-Fundamentals_files/figure-html/fig-carburizing-profile-1.png){#fig-carburizing-profile fig-align='center' width=864}\n:::\n:::\n\n\n**After diffusion, quench.** Once the furnace cycle has built the carbon gradient shown in @fig-carburizing-profile, the part is quenched while still (or after being reheated to be) fully austenitic. The high-carbon case has plenty of carbon to form hard martensite; the low-carbon core — recall the opening of this section — barely hardens even though it was quenched too, because it never had the carbon to begin with. The result is one part with two microstructures: a hard, wear-resistant martensitic case over a tough, crack-resistant low-carbon core, exactly the hardness-vs-depth profile you'll traverse with the Vickers microhardness tester in @sec-testing-hardness.\n\n::: {.callout-note title=\"Nitriding: a lower-temperature alternative\"}\n**Nitriding** diffuses nitrogen instead of carbon, forming very hard iron nitride compounds at the surface. The practical advantage: common (ferritic) nitriding is done at only ~500–550 °C, **below A1** — the part never enters the austenite field at all, so no quench is needed afterward and distortion is much lower than carburizing. The trade-off is a much thinner case and a longer processing time. Carburizing has to cross into austenite because it needs austenite's much higher carbon solubility; nitriding doesn't need to, because iron nitrides can form directly in the ferrite structure.\n:::\n\n::: {#tbl-heat-treatment-summary}\n\n| Treatment | Cooling method | Resulting microstructure | Relative hardness | Relative toughness/ductility |\n|---|---|---|---|---|\n| Annealing | Very slow (furnace cool) | Coarse pearlite + proeutectoid ferrite/cementite | Lowest | Highest |\n| Normalizing | Air cool | Finer, more uniform pearlite + ferrite | Low-moderate | High |\n| Quench hardening | Fast (water/brine/oil) | Martensite (untempered) | Highest | Lowest (brittle) |\n| Tempering (after quench) | Reheat below A1, air cool | Tempered martensite | High (tunable down by temper temp) | Moderate-high (tunable up by temper temp) |\n| Stress relieving | Low-temp heat, slow cool | Unchanged from starting structure | Unchanged | Unchanged (residual stress reduced) |\n\nSummary of the five heat treatments: process, resulting microstructure, and relative property effects.\n:::\n\n<details>\n<summary>Practice: connect this to the hardness lab</summary>\n\n**Question:** In the hardness lab (@sec-testing-hardness, Part B) you'll be given **annealed, quenched, and normalized** specimens of the same steel and asked to explain why their hardness differs. Using only what's in this section, rank the three from lowest to highest expected hardness, and explain why.\n\n**Answer:** **Annealed < Normalized < Quenched.** Annealed has the slowest cooling rate and coarsest pearlite (softest, most ductile). Normalizing cools faster than annealing (air vs. furnace), giving finer pearlite and moderately higher hardness. Quenching is fast enough to bypass pearlite formation entirely and produce martensite, which is far harder than any pearlite/ferrite mixture. (Note that the quenched specimen in that lab is *not* tempered — see why that matters in @sec-metallurgy-hardness-toughness.)\n</details>\n\n---\n\n## Key Takeaways {#sec-metallurgy-takeaways}\n\n- Metals are crystalline; grains form because solidification starts at many points at once. Smaller grains mean more grain boundaries, which mean higher strength (Hall-Petch, @eq-hallpetch).\n- Plastic deformation happens by dislocations moving, not by whole planes of atoms sliding at once. Anything that blocks dislocation motion — grain boundaries, second phases, dissolved atoms — strengthens the metal.\n- Hot-rolled steel has equiaxed grains, low residual stress, and lower strength; cold-rolled steel has elongated grains (visible in longitudinal sections only), high residual stress, and higher strength/hardness but lower ductility. Machining CRS can release that stress and cause warping.\n- The iron-carbon phase diagram (steel region, 0–2.1% C) shows ferrite (α, BCC), austenite (γ, FCC), and cementite (Fe₃C). Pearlite is a ferrite/cementite microstructure formed from eutectoid-composition austenite at 727 °C (A1).\n- Hypoeutectoid steels (< 0.76% C) form proeutectoid ferrite first on cooling; hypereutectoid steels (> 0.76% C) form proeutectoid cementite first.\n- AISI/SAE 10xx grades: last two digits = hundredths-of-a-percent carbon. 15xx adds manganese; 41xx adds chromium-molybdenum for hardenability.\n- Martensite is **not** on the equilibrium phase diagram — it forms only by quenching fast enough to suppress diffusion (past the \"nose\" of the TTT/CCT curve).\n- Annealing, normalizing, quenching, and tempering are all the same basic process (austenitize, then control the cooling and any subsequent reheating) with different cooling rates and purposes. Quenched steel is always tempered to trade some hardness for the toughness needed to survive in service.\n- Low-carbon steel barely hardens by quenching alone because there isn't enough carbon to distort the martensite lattice — this is why case hardening exists.\n\n---\n\n## Glossary {#sec-metallurgy-glossary}\n\n**A1 line** — the horizontal line at 727 °C on the Fe-C diagram; the eutectoid transformation temperature, below which austenite cannot exist at equilibrium.\n\n**A3 line** — the curve from 912 °C (pure iron) to the eutectoid point; the boundary between austenite and austenite+ferrite in hypoeutectoid steel.\n\n**Acm line** — the curve from the eutectoid point to 1147 °C at 2.14% C; the boundary between austenite and austenite+cementite in hypereutectoid steel.\n\n**Annealing** — heating above the transformation temperature followed by very slow (furnace) cooling, to soften and relieve stress.\n\n**Austenite (γ)** — the high-temperature, FCC form of iron; can dissolve up to about 2.1 wt% carbon.\n\n**Cementite (Fe₃C)** — iron carbide, a hard, brittle compound at 6.7 wt% carbon.\n\n**Crystal / crystal lattice** — the repeating, ordered 3-D arrangement of atoms in a solid metal.\n\n**Dislocation** — a line defect in the crystal lattice whose motion is the mechanism of plastic (permanent) deformation.\n\n**Equiaxed grains** — grains of roughly equal dimension in every direction, typical of hot-worked or recrystallized metal.\n\n**Eutectoid point** — the composition (0.76–0.8 wt% C) and temperature (727 °C) at which austenite transforms directly to pearlite on cooling.\n\n**Ferrite (α)** — the low-temperature, BCC form of iron; can dissolve very little carbon (about 0.02 wt% max).\n\n**Grain** — an individual crystal within a polycrystalline metal.\n\n**Grain boundary** — the interface between two grains of different crystallographic orientation.\n\n**Hall-Petch relationship** — the equation relating yield strength to grain size, $\\sigma_y = \\sigma_0 + kd^{-1/2}$; smaller grains give higher strength.\n\n**Hardenability** — the depth to which a steel can be hardened by quenching; increased by alloying elements (Mn, Cr, Mo, etc.).\n\n**Hypereutectoid steel** — steel with more than about 0.76–0.8 wt% carbon; forms proeutectoid cementite on slow cooling.\n\n**Hypoeutectoid steel** — steel with less than about 0.76–0.8 wt% carbon; forms proeutectoid ferrite on slow cooling.\n\n**Martensite** — a hard, brittle, supersaturated, distorted phase formed by quenching austenite fast enough to suppress diffusion; does not appear on the equilibrium phase diagram.\n\n**Mill scale** — the blue-grey iron oxide layer that forms on the surface of steel during hot rolling.\n\n**Normalizing** — heating above the transformation temperature followed by air cooling, to refine and homogenize grain structure.\n\n**Pearlite** — a lamellar (layered) microstructure of alternating ferrite and cementite, formed from eutectoid-composition austenite.\n\n**Phase diagram** — a chart showing which phase(s) are stable at a given composition and temperature.\n\n**Proeutectoid** — a phase (ferrite or cementite) that forms before the eutectoid reaction, from austenite that is not yet at the eutectoid composition.\n\n**Quench hardening** — heating above the transformation temperature followed by rapid cooling (water, brine, or oil), to form martensite.\n\n**Recrystallization temperature** — the temperature above which deformed grains are replaced by new, strain-free grains during hot working.\n\n**Residual stress** — internal stress locked into a part by uneven deformation or cooling, which can cause distortion when material is later removed.\n\n**Stress relieving** — a low-temperature heat treatment intended to reduce residual stress without significantly changing hardness or microstructure.\n\n**Tempering** — reheating quenched (martensitic) steel below A1 to reduce hardness and brittleness while increasing toughness and ductility.\n\n**TTT / CCT diagram** — Time-Temperature-Transformation / Continuous-Cooling-Transformation diagrams; show how fast a steel must cool to produce a given transformation product.\n\n**Unit cell** — the smallest repeating block of a crystal lattice (e.g. BCC, FCC, HCP).\n\n---\n\n## Practice Problems {#sec-metallurgy-practice}\n\n**Problem 1 (calculation): Hall-Petch**\n\n**Problem:** A steel has $\\sigma_0 = 70$ MPa and $k = 18$ MPa·mm$^{0.5}$. Estimate its yield strength for a grain size of (a) 0.10 mm and (b) 0.01 mm.\n\n\n```{=html}\n<script src=\"js/tryit.js\"></script>\n<div class=\"tryit\" id=\"tryit-practice-p1\" data-tryit=\"number\">\n<script type=\"application/json\">{\"title\":\"Problem 1: Hall-Petch\",\"intro\":null,\"answers\":[{\"label\":\"(a) Yield strength at d = 0.10 mm\",\"answer\":126.920997883031,\"tol\":1,\"tolPct\":null,\"prefix\":\"\",\"suffix\":\"MPa\",\"hint\":\"Yield strength = sigma_0 + k x d^(-1/2)\",\"digits\":0},{\"label\":\"(b) Yield strength at d = 0.01 mm\",\"answer\":250,\"tol\":1,\"tolPct\":null,\"prefix\":\"\",\"suffix\":\"MPa\",\"hint\":\"0.01^(-1/2) = 10\",\"digits\":0}]}</script>\n</div>\n```\n\n<details class=\"tryit-solution\">\n<summary>Show the worked solution</summary>\n\n**Answer:** (a) $\\sigma_y = 70 + 18(0.10)^{-0.5} = 70 + 18(3.16) = 70 + 57 \\approx 127$ MPa. (b) $\\sigma_y = 70 + 18(0.01)^{-0.5} = 70 + 18(10) = 70 + 180 = 250$ MPa. Refining the grain size by a factor of 10 roughly doubled the yield strength.\n</details>\n\n<details>\n<summary>Problem 2 (phase diagram reading): classify the steel</summary>\n\n**Problem:** Using @fig-fe-c-diagram, classify AISI 1080 (0.80% C) as hypoeutectoid, eutectoid, or hypereutectoid, and state which proeutectoid phase (if any) forms on slow cooling.\n\n**Answer:** 0.80% C is just above the eutectoid composition (~0.76–0.8%), so 1080 is essentially eutectoid to very slightly hypereutectoid. At exactly the eutectoid composition it would form almost 100% pearlite with no proeutectoid phase; if treated as very slightly hypereutectoid, a small amount of proeutectoid cementite would form at grain boundaries before the eutectoid reaction.\n</details>\n\n**Problem 3 (phase diagram reading): lever rule**\n\n**Problem:** Estimate the fraction of proeutectoid ferrite in slowly-cooled AISI 1020 (0.20% C).\n\n\n```{=html}\n<script src=\"js/tryit.js\"></script>\n<div class=\"tryit\" id=\"tryit-practice-p3\" data-tryit=\"number\">\n<script type=\"application/json\">{\"title\":\"Problem 3: lever rule\",\"intro\":null,\"answers\":[{\"label\":\"Proeutectoid ferrite\",\"answer\":75.6756756756757,\"tol\":1,\"tolPct\":null,\"prefix\":\"\",\"suffix\":\"%\",\"hint\":\"Find the pearlite fraction first: (C_alloy - 0.02) / (0.76 - 0.02). Ferrite is the rest.\",\"digits\":0},{\"label\":\"Pearlite\",\"answer\":24.3243243243243,\"tol\":1,\"tolPct\":null,\"prefix\":\"\",\"suffix\":\"%\",\"hint\":null,\"digits\":0}]}</script>\n</div>\n```\n\n<details class=\"tryit-solution\">\n<summary>Show the worked solution</summary>\n\n**Answer:** Fraction pearlite = (0.20 − 0.02)/(0.76 − 0.02) = 0.18/0.74 ≈ 0.24. Fraction proeutectoid ferrite ≈ 1 − 0.24 = 0.76, i.e. about 76% ferrite, 24% pearlite — consistent with 1020 being a low-carbon, mostly-ferritic, relatively soft and ductile steel.\n</details>\n\n<details>\n<summary>Problem 4 (predict and explain): grade comparison</summary>\n\n**Problem:** You have equal-diameter round bars of AISI 1018 and AISI 1045 in the annealed condition. Predict which will be harder and explain why, using the lever rule idea from Problem 3.\n\n**Answer:** 1045 (0.45% C) will be harder than 1018 (0.18% C). 1045 contains a much larger fraction of pearlite (see the worked example in @sec-metallurgy-1045-walkthrough — about 58% pearlite) than 1018 would (a fraction similar to Problem 3's 1020 result, well under 30%). More pearlite means more hard cementite lamellae blocking dislocation motion, so higher hardness even before either is quenched.\n</details>\n\n<details>\n<summary>Problem 5 (predict and explain): heat treatment selection</summary>\n\n**Problem:** A technician needs to machine a batch of 4140 shafts to a tight tolerance, and the shafts have already been welded into sub-assemblies with brackets. Machining keeps producing slightly bowed shafts. What heat treatment would you recommend before final machining, and why?\n\n**Answer:** [Stress relieving](#sec-metallurgy-stress-relief). Welding introduces residual stress; machining then removes material asymmetrically and lets that stress relax, causing the bowing described in @sec-metallurgy-crs-warping. A stress-relief treatment (low temperature, well below A1, slow cool) reduces the locked-in stress without significantly softening the shaft or changing its microstructure, so the part holds its dimensions through final machining.\n</details>\n\n<details>\n<summary>Problem 6 (predict and explain): quenched vs tempered</summary>\n\n**Problem:** Two identical 4140 specimens are quenched in oil. One is tested as-quenched; the other is tempered at 450 °C for one hour before testing. Predict, and explain, how their hardness and Charpy impact energy (toughness) will compare.\n\n**Answer:** The as-quenched specimen will show the highest hardness but the lowest Charpy impact energy (most brittle) of the two — see @fig-tempering-curve and @sec-metallurgy-hardness-toughness. The tempered specimen will show lower hardness but substantially higher impact energy, because tempering relieves the internal distortion of the martensite and restores some ability for dislocations to move before fracture.\n</details>\n\n<details>\n<summary>Problem 7 (calculation): grade decoding</summary>\n\n**Problem:** A print calls out \"AISI 4340\" for a landing-gear component. What does the grade number tell you about its carbon content and alloy family, and why might a designer choose it over 1040 (same carbon content, no alloy) for this application?\n\n**Answer:** 4340 is a nickel-chromium-molybdenum alloy steel (43 series) with 0.40% carbon (same carbon content as 1040). The alloying elements dramatically increase hardenability (the depth to which the part will fully harden on quenching) and improve strength and toughness compared to a plain-carbon 1040 of the same carbon content — critical for a large, highly-stressed landing-gear component that needs to harden uniformly through a thick section and survive shock loading, which 1040 alone could not reliably achieve.\n</details>\n\n---\n\nContinue to [Part B: Materials Testing](07-Materials-Testing.qmd) — tensile, hardness, impact, and metallography theory, tied directly to your lab reports.\n",
    "supporting": [
      "06-Metallurgy-Fundamentals_files\\figure-html"
    ],
    "filters": [
      "rmarkdown/pagebreak.lua"
    ],
    "includes": {
      "include-in-header": [
        "<script src=\"site_libs/jquery-3.6.0/jquery-3.6.0.min.js\"></script>\n<script src=\"site_libs/kePrint-0.0.1/kePrint.js\"></script>\n<link href=\"site_libs/lightable-0.0.1/lightable.css\" rel=\"stylesheet\" />\n"
      ]
    },
    "engineDependencies": {},
    "preserve": {},
    "postProcess": true
  }
}
