Repository: Prof-MV/Process-Engineering

# ENGR-3027 Process Engineering

Lecture notes for ENGR-3027 Process Engineering, built as a [Quarto](https://quarto.org) book.

Published at <https://prof-mv.github.io/Process-Engineering/> (HTML, PDF, and EPUB).

## Structure

- `index.qmd`, `NN-Chapter-Name.qmd` — chapter source files, in `_quarto.yml`'s `book: chapters:` order
- `_quarto.yml` — book metadata and format settings (HTML/PDF/EPUB)
- `images/` — figures and diagrams referenced by chapters
- `R/` — shared helper functions (`helpers.R`) and package setup (`required_packages.R`)
- `.github/workflows/publish.yml` — CI: renders the book and deploys `docs/` to the `gh-pages` branch on every push to `master`

See `MIGRATION_PLAN.md` for the history of this project's conversion from bookdown to Quarto, including a list of kableExtra/LaTeX compatibility issues worth checking for in similar conversions.

File: 06-Metallurgy-Fundamentals.qmd (part 1 of 3)
---
engine: knitr
filters:
  - webr
webr:
  show-startup-message: true
  cell-options:
    autorun: true
---

# Introduction to Metallurgy: Structure and Heat Treatment {#sec-metallurgy}

```{r setup-17, include=FALSE}
# include the helpers.R file for pdf output of youtube on pdfs as a clickable link
source("R/helpers.R")
# include the required packages to make sure the page can be built.
source("R/required_packages.R")
# jQuery is needed by kableExtra's kePrint.js (tooltips/popovers) but Quarto's
# Bootstrap 5 theme doesn't ship it by default.
inject_jquery()
```
------------------------------------------------------------------------

## Learning Objectives {#sec-metallurgy-objectives}

By the end of this chapter, you will be able to:

- Explain why a technician needs to understand metallurgy, with examples from automotive, food-processing, and defense manufacturing.
- Describe how atoms pack into crystal structures (BCC, FCC, HCP) and how grain boundaries and dislocations control strength.
- Apply the Hall-Petch relationship conceptually to explain why fine-grained metals are stronger.
- Distinguish hot-rolled steel (HRS) from cold-rolled steel (CRS) by grain shape, surface finish, dimensional tolerance, residual stress, and mechanical properties.
- Read the iron-carbon phase diagram for the steel region (0 to about 2.1 wt% C) and identify ferrite, austenite, cementite, and pearlite.
- Decode an AISI/SAE steel grade (10xx, 41xx, 15xx) to estimate carbon content and alloy content.
- Explain the purpose, process, resulting microstructure, and property changes for annealing, normalizing, quench hardening, tempering, and stress relieving.
- Explain why quenched steel is always tempered, and why low-carbon steel barely hardens.

This chapter is Part A of a two-part introduction to metallurgy and materials testing. Part A (this chapter) covers what steel is made of and how heat treatment changes it. [Part B](07-Materials-Testing.qmd) covers how we test steel — tensile, hardness, impact, and metallography — and connects everything you learn here to what you will observe in your own lab reports.

> This chapter gives you the theory. It does not repeat the lab procedures — those live in your lab handout and the [Labs chapter](21-Labs.qmd#sec-labs-materials). Read this chapter *before* the lab so you can predict what you'll see; come back to it *after* the lab to explain what you got.

---

## Why Technicians Need Metallurgy {#sec-metallurgy-why}

A delivery van's rear axle snaps clean in half on a cold January morning in Thunder Bay, with nobody near it and no collision. A weld on a food-plant conveyor frame cracks after eighteen months of hot, wet washdown cycles. A grade-8 bolt on an aircraft bracket stretches 2 mm under a load it was rated to carry with margin to spare, and now nobody trusts the rest of the batch.

None of these are mysteries once you know what to look for. The axle was likely a low-alloy steel that went brittle below its ductile-to-brittle transition temperature — exactly the phenomenon you'll test for in the Charpy lab. The weld cracked because heat from welding changed the grain structure and left residual stress in the heat-affected zone. The bolt stretched because someone substituted a lower-grade fastener, or because it was never properly heat treated — its hardness would have told the story in thirty seconds on a Rockwell tester.

**Metallurgy** is the science of metals: what they're made of at the atomic level, and how processing — rolling, welding, heat treating, machining — changes their structure and therefore their properties. You don't need a metallurgy degree to use it. As an electromechanical technician, you need enough metallurgy to:

- **Read a material certification** and know whether the steel in front of you is even capable of doing the job.
- **Recognize a heat-treatment problem** — a part that's too hard and brittle, or too soft and won't hold a cutting edge.
- **Understand why a part failed** — was it overloaded, was it the wrong material, or was it processed wrong?
- **Specify or verify a process** — annealing before machining, hardening a wear surface, stress-relieving a weldment.

::: {.callout-tip title="Industry application"}
**Automotive:** A stamped door hinge is deliberately kept as *cold-rolled, unhardened* low-carbon steel so it stays ductile and absorbs energy in a crash rather than snapping. **Food processing:** conveyor shafts and blades are usually **austenitic stainless steel** (Chapter 7, @sec-testing-other-materials) specifically because it resists corrosion from washdown chemicals *and* won't harden and become brittle if it gets bumped. **Defense:** armor plate and gun-barrel steels are quenched and tempered to a very specific hardness — too hard and they shatter on impact, too soft and they don't stop a round.
:::

::: {.callout-note title="Before you read on"}
Think of a metal part that has failed on you, or that you've seen fail — a broken tool, a bent bracket, a stripped bolt. Was it bent (ductile) or did it snap cleanly (brittle)? Keep that failure in mind — by the end of this chapter you should be able to guess *why*.
:::

<details>
<summary>Quick check: why metallurgy matters</summary>

**Question:** A maintenance technician needs to replace a broken shaft. The stockroom has "1018 steel" and "4140 steel" round bar of the same diameter. Why might the choice matter, even before either one is heat treated?

**Answer:** The two grades have different carbon and alloy content (you'll learn to read this from the numbers later in this chapter), which changes how much they can be hardened, how strong and tough they are as-supplied, and how they weld and machine. Grabbing "steel that fits" without checking the grade is exactly the kind of mistake that leads to the snapped-shaft scenario above.
</details>

---

## What Metals Are Made Of {#sec-metallurgy-structure}

### Atoms, Crystals, and Grains {#sec-metallurgy-atoms-grains}

Every metal is made of atoms held together by **metallic bonding** — the atoms' outer electrons aren't tied to any one atom, they move freely through the whole solid like a "sea" of electrons surrounding fixed positive ion cores. That shared electron sea is *why* metals conduct electricity and heat so well, and why they can bend without breaking: the bonds aren't tied to specific neighbor pairs, so atoms can slide past each other and the bonding survives.

Those atoms don't sit randomly. As a molten metal cools and solidifies, the atoms lock into a repeating, orderly 3-D pattern called a **crystal lattice** — think of a shelf of oranges at the grocery store, where every orange settles into the lowest, most stable position between the ones below it. That repeating pattern, extended in all directions, is a **crystal**.

Here's the part that matters for you as a technician: solidification doesn't start from one point and grow outward as a single perfect crystal. It starts at *many* points at once — at the mould wall, around impurity particles, anywhere a stable cluster of atoms happens to form first. Each of these starting points grows its own crystal, in its own random orientation, until it bumps into its neighbours. The result is a solid made of thousands to millions of small crystals, all packed together like a 3-D jigsaw puzzle, each one oriented slightly differently. Each individual crystal is called a **grain**, and the mismatched boundary where two grains meet is a **grain boundary**.

This is not a minor detail — **grain size and grain boundaries control most of the mechanical properties you will measure in the lab.** You'll see grains directly, under a microscope, in the tensile and case-hardening lab (@sec-testing-metallography in Part B) once a polished, etched specimen is examined.

If a tray of shaken steel balls sounds like an odd way to understand a phase diagram, watch this: Steve Mould uses a tray of loose steel balls, jiggled like atoms with thermal energy, to physically model exactly what you just read — multiple crystals nucleating at once, growing until they collide, and locking in grain boundaries where they meet. He also uses the same setup to show how the *rate* of shaking (a stand-in for cooling rate) changes the resulting structure — a hands-on preview of why cooling rate is the whole story in @sec-metallurgy-heat-treatment.

```{r video-self-organising-steel-balls, echo=FALSE, results='asis'}
embed_youtube("xuL2yT-B2TM", "Steve Mould: Self Organising Steel Balls Explain Metal Heat Treatment")
```

### Crystal Structures: BCC, FCC, and HCP {#sec-metallurgy-crystal-structures}

Within a grain, the atoms pack into one of a small number of repeating arrangements, called **unit cells** — the smallest repeating "building block" of the crystal, like a single tile in a repeating floor pattern. Three arrangements matter for the metals you'll work with:

- **Body-centered cubic (BCC):** an atom at each of the 8 corners of a cube, plus one atom in the very center. Picture 8 oranges arranged in a cube frame with one more orange wedged in the middle gap. BCC metals include **α-ferrite (low-temperature iron)**, chromium, and tungsten.
- **Face-centered cubic (FCC):** an atom at each of the 8 corners, plus one atom centered on each of the 6 faces. This is the tightest, most efficient way to stack spheres — the same pattern as oranges stacked in a pyramid at the grocery store. FCC metals include **austenite (high-temperature iron)**, aluminum, copper, and nickel.
- **Hexagonal close-packed (HCP):** atoms arranged in stacked hexagonal layers, another maximally efficient packing, just stacked in a different repeating sequence than FCC. HCP metals include zinc, magnesium, and titanium.

```{r fig-crystal-structures, echo=FALSE, fig.cap="Simplified 2-D schematics of the three crystal structures that matter most for this course. Corner atoms are shared with neighbouring cells; BCC adds one body-centred atom, FCC adds one atom centred on each visible face.", fig.align='center', fig.width=11, fig.height=4.5}
library(ggplot2)
library(dplyr)

make_cell <- function(structure) {
  corners <- data.frame(x = c(0,1,1,0,0.3,1.3,1.3,0.3),
                         y = c(0,0,1,1,0.5,0.5,1.5,1.5),
                         role = "corner")
  edges <- data.frame(
    x    = c(0,1, 1,0, 0,0, 1,1, 0.3,1.3, 1.3,0.3, 0.3,0.3, 1.3,1.3, 0,0.3, 1,1.3, 1,1.3, 0,0.3),
    y    = c(0,0, 1,1, 0,1, 0,1, 0.5,0.5, 1.5,1.5, 0.5,1.5, 0.5,1.5, 0,0.5, 0,0.5, 1,1.5, 1,1.5),
    grp  = rep(1:12, each = 2)
  )
  extra <- switch(structure,
    "BCC (ferrite)" = data.frame(x = 0.65, y = 0.75, role = "special"),
    "FCC (austenite)" = data.frame(
      # centroid of each of the 6 cube faces: front, back, left, right, top, bottom
      x = c(0.5, 0.8, 0.15, 1.15, 0.65, 0.65),
      y = c(0.5, 1.0, 0.75, 0.75, 1.25, 0.25),
      role = "special"),
    "HCP" = data.frame(x = c(0.35,0.95), y = c(0.85,1.15), role = "special")
  )
  list(corners = corners, edges = edges, extra = extra, structure = structure)
}

structures <- c("BCC (ferrite)", "FCC (austenite)", "HCP")
plot_list <- lapply(structures, function(s) {
  cell <- make_cell(s)
  ggplot() +
    geom_line(data = cell$edges, aes(x = x, y = y, group = grp), color = "grey50", linewidth = 0.8) +
    geom_point(data = cell$corners, aes(x = x, y = y), size = 9, fill = "#4477AA", shape = 21, color = "black") +
    geom_point(data = cell$extra, aes(x = x, y = y), size = 9, fill = "#EE6677", shape = 21, color = "black") +
    coord_fixed() +
    labs(title = s) +
    theme_void() +
    theme(plot.title = element_text(size = 12 * chart_text_scale, face = "bold", hjust = 0.5))
})

gridExtra::grid.arrange(grobs = plot_list, ncol = 3)
```

Why should you care which pattern a metal has? Because **BCC metals have far fewer easy sliding planes than FCC metals**, and that single fact explains two things you'll measure directly in your labs:

1. **BCC steels (like the 1018 you'll break in the Charpy lab) go brittle at low temperature; FCC metals (aluminum, austenitic stainless) mostly don't.** You'll see why in @sec-testing-charpy in Part B.
2. **When iron itself flips from BCC to FCC on heating (and back again on cooling), that single structural change is the entire basis of steel heat treatment.** You'll meet this as the α ⇌ γ transformation in @sec-metallurgy-fe-c below.

::: {.callout-tip title="Industry application"}
**Defense:** submarine hulls are often HY-80/HY-100 steel — BCC — chosen and heat treated specifically to stay tough at the near-freezing temperatures of deep, cold ocean water. Get the heat treatment wrong and you raise the ductile-to-brittle transition temperature right into the operating range.
:::

### Grain Boundaries and the Hall-Petch Relationship {#sec-metallurgy-hall-petch}

A grain boundary is a zone of disorder — the neat, repeating pattern of one grain doesn't line up with its neighbour, so the atoms right at the boundary are squeezed and misaligned. That disorder matters mechanically: it's much harder for a defect moving through one grain (see dislocations, next) to cross into a grain oriented a different way. The boundary acts like a speed bump.

More grain boundaries per unit volume — that is, **smaller grains** — means more speed bumps, which means a stronger metal. This relationship has a name, the **Hall-Petch relationship**, and a simple equation:

$$\sigma_y = \sigma_0 + k \, d^{-1/2}$$ {#eq-hallpetch}

where $\sigma_y$ is the yield strength (MPa), $\sigma_0$ and $k$ are material constants (found experimentally), and $d$ is the average grain diameter (mm or µm). Notice the grain size term is $d^{-1/2}$ — strength doesn't just go up as grains get smaller, it goes up *faster and faster* as grains get very fine.

```{r fig-hall-petch, echo=FALSE, fig.cap="The Hall-Petch relationship: yield strength rises as grain size decreases, and rises steeply once grains become very fine (data simulated for a low-carbon steel, sigma0 = 70 MPa, k = 18 MPa*mm^0.5).", fig.align='center', fig.width=9, fig.height=5}
set.seed(101)
grain_d <- seq(0.005, 0.25, length.out = 40)   # mm
sigma0 <- 70; k <- 18
sigma_y <- sigma0 + k * grain_d^(-0.5) + rnorm(40, 0, 4)

hp_data <- data.frame(d = grain_d, inv_sqrt_d = grain_d^(-0.5), sigma_y = sigma_y)

ggplot(hp_data, aes(x = inv_sqrt_d, y = sigma_y)) +
  geom_point(size = 2.2, color = "#4477AA", alpha = 0.75) +
  geom_smooth(method = "lm", formula = y ~ x, se = FALSE, color = "#CC3311", linewidth = 1) +
  annotate("text", x = 8, y = 130,
           label = expression(sigma[y] == sigma[0] + k*d^{-1/2}),
           size = 4.5 * diagram_text_scale, color = "#CC3311") +
  labs(title = "Hall-Petch Relationship",
       x = expression(d^{-1/2}~(mm^{-1/2})),
       y = "Yield Strength (MPa)") +
  theme_minimal() +
  theme(plot.title = element_text(size = 14 * chart_text_scale, face = "bold"),
        axis.title = element_text(size = 11 * chart_text_scale),
        axis.text = element_text(size = 10 * chart_text_scale))
```

Grain refinement is one of the very few ways to make a metal **both** stronger **and** tougher at the same time — most other strengthening methods (like cold work or alloying) trade some ductility away. That's why grain refinement shows up constantly in real processing: controlled rolling, normalizing, and rapid cooling are all partly about keeping grains small.

<details>
<summary>Predict and explain: grain size and hardness</summary>

**Question:** In @sec-metallurgy-hrs-crs below you'll learn that hot-rolled steel (HRS) tends to have larger, more equiaxed grains than a normalized (re-heated and air-cooled) fine-grained steel of the same composition. Based on Hall-Petch alone, which would you predict has the higher yield strength?

**Answer:** The finer-grained (normalized) steel, because smaller $d$ means a larger $d^{-1/2}$ term in @eq-hallpetch. This is one reason normalizing (@sec-metallurgy-heat-treatment) is used to refine grain size after hot rolling or casting.
</details>

### Dislocations {#sec-metallurgy-dislocations}

If the crystal lattice were perfect, moving one entire plane of atoms past another (which is what plastic — permanent — deformation actually is) would take an enormous force, because every single atomic bond across that plane would have to break at once. Real metals deform at far lower stresses than that, because real crystals aren't perfect. They contain line defects called **dislocations** — places where an extra half-plane of atoms is squeezed into the lattice, creating a local zone of distortion.

Here's the analogy that makes this click: imagine dragging a large rug across a floor by pulling on one edge. Sliding the *whole* rug at once takes a huge amount of friction-fighting force. Instead, if you put a small wrinkle in the rug and push the wrinkle across, the rug ends up shifted the same total distance — but you only ever had to overcome friction on the small area of the wrinkle at any one moment, not the whole rug. A dislocation moving through a crystal does the same thing: it lets one plane of atoms shift relative to another one atomic bond-length at a time, propagating through the crystal instead of breaking all at once.

**This is what plastic deformation *is*, at the atomic level: dislocations moving.** Everything that makes it harder for dislocations to move — grain boundaries, other dislocations tangled together, dissolved alloying atoms, hard second-phase particles like cementite — makes the metal stronger and harder, because more stress is needed to keep the dislocations moving. You'll see this idea again in @sec-testing-tensile (strain hardening, Part B) and in @sec-metallurgy-heat-treatment below (why cold work and quenching both increase hardness).

---

## Hot-Rolled vs Cold-Rolled Steel {#sec-metallurgy-hrs-crs}

Almost all the bar, sheet, and plate steel you'll ever touch on a shop floor starts as a cast ingot or continuously-cast slab and is mechanically **rolled** down to final size between big pairs of rollers. The temperature at which that rolling happens changes the resulting grain structure completely — and this is one of the most practical, testable pieces of metallurgy a technician needs, because HRS and CRS look almost identical stacked on a rack, but behave very differently.

### Recrystallization Temperature {#sec-metallurgy-recrystallization}

Every metal has a **recrystallization temperature** — roughly 0.3 to 0.5 times its absolute melting point (this rule of thumb is a simplification; the exact value depends on alloy content and prior cold work). Below that temperature, deforming the metal *distorts and elongates* the existing grains without replacing them. Above it, the metal has enough thermal energy that new, strain-free, equiaxed (roughly equal in all directions) grains nucleate and grow, wiping out the deformation damage almost as fast as it's created. For plain carbon steel, recrystallization temperature is roughly 500 to 700 °C — well below the temperatures used for hot rolling (typically 1100 to 1250 °C, comfortably in the austenite range).

- **Hot-rolled steel (HRS)** is rolled *above* the recrystallization temperature. The steel continuously recrystallizes as it's deformed, so the final grains are small and **equiaxed** — roughly the same shape and size looking from any direction.
- **Cold-rolled steel (CRS)** is rolled *below* the recrystallization temperature (often starting from hot-rolled stock, [**pickled**](#sec-metallurgy-pickling) to remove scale, then rolled further at room temperature). There's no recrystallization to erase the deformation, so the grains get physically stretched and flattened in the rolling direction — **elongated grains**.

```{r metallurgy-grain-helper, include=FALSE}
# Shared helper: draws a field of irregular polygon "grains" on a grid of
# jittered centers, used only to build schematic (non-photographic) diagrams
# of grain structure for this section.
make_grain_field <- function(seed, nx, ny, xlim, ylim,
                              elongate_x = 1, elongate_y = 1,
                              phase_prob = 0.55, r_jitter_frac = 0.35, n_pts = 11) {
  set.seed(seed)
  spacing_x <- diff(xlim) / nx
  spacing_y <- diff(ylim) / ny
  centers <- expand.grid(
    cx = seq(xlim[1] + spacing_x / 2, xlim[2] - spacing_x / 2, length.out = nx),
    cy = seq(ylim[1] + spacing_y / 2, ylim[2] - spacing_y / 2, length.out = ny)
  )
  n <- nrow(centers)
  centers$cx <- centers$cx + runif(n, -spacing_x * 0.28, spacing_x * 0.28)
  centers$cy <- centers$cy + runif(n, -spacing_y * 0.28, spacing_y * 0.28)
  centers$grain_id <- seq_len(n)
  centers$phase <- ifelse(runif(n) < phase_prob, "Ferrite", "Pearlite")

  r_mean_x <- spacing_x * 0.60 * elongate_x
  r_mean_y <- spacing_y * 0.60 * elongate_y

  blobs <- lapply(seq_len(n), function(i) {
    angles <- seq(0, 2 * pi, length.out = n_pts + 1)[-(n_pts + 1)]
    rj <- 1 + runif(n_pts, -r_jitter_frac, r_jitter_frac)
    data.frame(
      grain_id = centers$grain_id[i],
      phase = centers$phase[i],
      x = centers$cx[i] + r_mean_x * rj * cos(angles),
      y = centers$cy[i] + r_mean_y * rj * sin(angles)
    )
  })
  do.call(rbind, blobs)
}

grain_theme <- theme_void() +
  theme(plot.title = element_text(size = 12 * chart_text_scale, face = "bold", hjust = 0.5),
        legend.text = element_text(size = 9.5 * chart_text_scale),
        legend.title = element_text(size = 10 * chart_text_scale),
        legend.position = "bottom",
        plot.background = element_rect(fill = "white", color = "grey70"))
```

```{r fig-cold-rolling-process, echo=FALSE, fig.cap="Schematic of the cold rolling mechanism (not to scale). Stock enters the roll gap at full thickness with equiaxed grains; the work rolls squeeze it under heavy compressive force; it exits thinner, with the same grains flattened in the thickness direction and stretched out in the rolling direction. This is the mechanism behind the elongated-grain micrograph in @fig-crs-micrograph.", fig.align='center', fig.width=10, fig.height=6.5}
make_circle <- function(cx, cy, r, n = 72) {
  theta <- seq(0, 2 * pi, length.out = n)
  data.frame(x = cx + r * cos(theta), y = cy + r * sin(theta))
}

# Before: equiaxed grains, full thickness, approaching the roll gap from the left
before_grains <- make_grain_field(seed = 21, nx = 4, ny = 6, xlim = c(0, 3.4), ylim = c(0.5, 5.5),
                                   elongate_x = 1, elongate_y = 1, phase_prob = 0.6)

# After: elongated grains, reduced thickness -- drawn threading through the roll
# gap itself and continuing out the right-hand side, so the squeeze is visible.
after_grains <- make_grain_field(seed = 22, nx = 7, ny = 2, xlim = c(3.2, 10), ylim = c(2.3, 3.7),
                                  elongate_x = 2.4, elongate_y = 0.4, phase_prob = 0.6)

top_roll <- make_circle(cx = 5, cy = 5.3, r = 1.5)
bot_roll <- make_circle(cx = 5, cy = 0.7, r = 1.5)

ggplot() +
  # draw the thinned (after) ribbon first so the rolls appear to pinch it
  geom_polygon(data = after_grains, aes(x = x, y = y, group = grain_id, fill = phase),
               color = "grey15", linewidth = 0.35) +
  geom_polygon(data = before_grains, aes(x = x, y = y, group = grain_id, fill = phase),
               color = "grey15", linewidth = 0.35) +
  geom_polygon(data = top_roll, aes(x = x, y = y), fill = "grey55", color = "grey20", linewidth = 0.6) +
  geom_polygon(data = bot_roll, aes(x = x, y = y), fill = "grey55", color = "grey20", linewidth = 0.6) +
  scale_fill_manual(values = c(Ferrite = "#F1E7D6", Pearlite = "#6E5B42"), name = "Phase") +
  # compressive force arrows pointing into the roll gap
  annotate("segment", x = 4.3, xend = 4.3, y = 4.3, yend = 3.85,
            arrow = arrow(length = unit(0.18, "cm")), color = "#CC3311", linewidth = 0.9) +
  annotate("segment", x = 4.3, xend = 4.3, y = 1.7, yend = 2.15,
            arrow = arrow(length = unit(0.18, "cm")), color = "#CC3311", linewidth = 0.9) +
  annotate("text", x = 4.3, y = 4.75, label = "roll force", size = 3.0 * diagram_text_scale, color = "#CC3311") +
  # rolling direction arrow
  annotate("segment", x = 0.3, xend = 9.7, y = -0.9, yend = -0.9,
            arrow = arrow(length = unit(0.2, "cm"), ends = "last"), color = "#0077BB", linewidth = 0.8) +
  annotate("text", x = 5, y = -1.4, label = "rolling direction (direction of travel)",
            size = 3.3 * diagram_text_scale, color = "#0077BB") +
  annotate("text", x = 1.7, y = 6.1, label = "Before: equiaxed grains,\nfull thickness",
            size = 3.4 * diagram_text_scale, fontface = "bold") +
  annotate("text", x = 8.3, y = 4.5, label = "After: elongated grains,\nreduced thickness",
            size = 3.4 * diagram_text_scale, fontface = "bold") +
  coord_fixed(xlim = c(0, 10), ylim = c(-1.9, 6.8), expand = FALSE) +
  labs(title = "How Cold Rolling Elongates the Grains") +
  grain_theme
```

### What You Will See and Measure {#sec-metallurgy-hrs-crs-observations}

::: {.callout-important title="This is what you'll be looking for in the metallography lab"}
Grain elongation is a **directional** effect. Cut a cross-section *across* the bar (transverse) and elongated grains in CRS look almost the same as equiaxed grains — you're looking at the grains end-on. Cut a section *along* the length of the bar (longitudinal) and CRS grains show up clearly stretched and lined up, like streaks of taffy, while HRS grains still look equiaxed and randomly oriented no matter which way you cut it. **This is exactly why the metallography procedures for the hardness and tensile labs specify which section to take.**
:::

| Property | Hot-Rolled Steel (HRS) | Cold-Rolled Steel (CRS) |
|---|---|---|
| Grain shape | Equiaxed, same in all sections | Elongated in the rolling direction (visible in longitudinal section only) |
| Surface finish | Rougher; often covered in blue-grey **mill scale** (iron oxide formed at high temperature) | Smooth, bright, often slightly oily from the rolling process |
| Dimensional tolerance | Looser — the steel shrinks unevenly as it cools from rolling temperature | Tighter — sized precisely at room temperature |
| Residual stress | Low — the steel had time to relax as it cooled slowly from a hot, soft state | **High** — cold deformation locks elastic stresses into the surface and core that don't fully relax |
| Yield strength | Lower (typical values only; always check the actual mill certificate) | Higher — cold work raises yield strength through the same dislocation-tangling mechanism as strain hardening (@sec-testing-tensile) |
| Ductility (% elongation) | Higher | Lower — the cold work has already used up some of the material's capacity to deform further |
| Hardness | Lower | Higher |

: Typical, approximate differences between HRS and CRS of the same grade. Exact values vary by supplier, section size, and specific grade — always confirm against a materials handbook or mill certificate rather than assuming these numbers. {#tbl-hrs-crs}

### Pickling: Removing Mill Scale Before Cold Rolling {#sec-metallurgy-pickling}

Hot rolling happens at 1100–1250 °C, and at that temperature the steel surface reacts continuously with oxygen in the air, growing a layer of iron oxides (a mix of FeO, Fe₃O₄, and Fe₂O₃) called **mill scale**. Mill scale is hard, brittle, and adheres unevenly — exactly the surface condition you do *not* want going into a cold-rolling mill, for two practical reasons: it's abrasive enough to score and prematurely wear the hardened work rolls, and it would get pressed into the steel surface rather than rolled smooth, ruining the bright finish CRS is sold for.

**Pickling** removes it chemically before cold rolling begins. The coil is uncoiled and run continuously through a line of tanks containing a dilute acid bath — historically sulfuric acid, more commonly hydrochloric acid in modern continuous pickling lines — which dissolves the oxide scale without significantly attacking the base metal underneath. The strip then passes through rinse tanks to wash off acid residue and is dried, often with a very thin coat of oil applied immediately afterward to prevent **flash rusting** (the clean, reactive surface will rust in minutes otherwise) before it reaches the cold mill. This is the "pickled to remove scale" step referenced in the CRS description above — it's why CRS comes out smooth and bright while HRS keeps its dull, scaled surface.

::: {.callout-note title="Why this matters to a technician, not just a mill operator"}
You won't operate a pickling line, but you will see its effects: mill scale explains the rougher, blue-grey surface and pitting you're told to expect on HRS specimens in the metallography lab (@tbl-hrs-crs), and the acid-handling hazards of pickling (fumes, splash, waste acid neutralization) are the same category of chemical-exposure hazard covered generally in the [Machine Guarding and Functional Safety](11-Machine-Guarding-and-Safety.qmd) chapter — concentrated acid baths are an industrial hazard even though you'll never need to manage one directly as a maintenance technician.
:::

For more detail than this course requires, see [Pickling (metal) — Wikipedia](https://en.wikipedia.org/wiki/Pickling_(metal)) for an overview of acid pickling chemistry and practice.

::: {.callout-note title="What to expect in your own results"}
**In the metallography portion of your labs**, expect HRS specimens to show equiaxed grains regardless of orientation, often with visible mill-scale pitting near the original surface. **In the hardness lab and the tensile/microhardness lab**, if you are given both conditions of a grade, expect the cold-worked material to read measurably harder and stronger, with lower elongation, than the hot-rolled or annealed condition of the same steel.
:::

::: {.callout-warning title="These are schematic diagrams, not photomicrographs"}
@fig-cold-rolling-process, @fig-hrs-micrograph, and @fig-crs-micrograph are simplified illustrations — grain shapes drawn to show the *pattern* you're looking for, not the texture of a real photograph. Your lab's actual micrographs will look noisier and less tidy than these. Read them for shape and orientation, not as a stand-in for the real thing under the scope.
:::

```{r fig-hrs-micrograph, echo=FALSE, fig.cap="Schematic diagram (not an actual photomicrograph) of hot-rolled 1018 steel: equiaxed grains, similar in every direction, regardless of which way the section is cut.", fig.align='center', fig.width=8, fig.height=5.5}
hrs_grains <- make_grain_field(seed = 11, nx = 9, ny = 6, xlim = c(0, 10), ylim = c(0, 6),
                                elongate_x = 1, elongate_y = 1, phase_prob = 0.6)

ggplot(hrs_grains, aes(x = x, y = y, group = grain_id, fill = phase)) +
  geom_polygon(color = "grey15", linewidth = 0.4) +
  scale_fill_manual(values = c(Ferrite = "#F1E7D6", Pearlite = "#6E5B42"), name = "Phase") +
  coord_fixed(xlim = c(0, 10), ylim = c(0, 6), expand = FALSE) +
  labs(title = "Hot-Rolled Steel -- Transverse Section (schematic, equiaxed grains)") +
  grain_theme
```

```{r fig-crs-micrograph, echo=FALSE, fig.cap="Schematic diagram (not an actual photomicrograph) of cold-rolled 1018 steel, longitudinal section: grains visibly stretched and lined up parallel to the rolling direction. A transverse section of the same bar would look nearly as equiaxed as HRS -- see @sec-metallurgy-hrs-crs-observations.", fig.align='center', fig.width=8, fig.height=5.5}
crs_grains <- make_grain_field(seed = 12, nx = 5, ny = 11, xlim = c(0, 10), ylim = c(0, 6),
                                elongate_x = 2.6, elongate_y = 0.45, phase_prob = 0.6)

ggplot(crs_grains, aes(x = x, y = y, group = grain_id, fill = phase)) +
  geom_polygon(color = "grey15", linewidth = 0.35) +
  scale_fill_manual(values = c(Ferrite = "#F1E7D6", Pearlite = "#6E5B42"), name = "Phase") +
  annotate("segment", x = 0.5, xend = 9.5, y = -0.6, yend = -0.6,
            arrow = arrow(length = unit(0.2, "cm"), ends = "both"), color = "#CC3311", linewidth = 0.8) +
  annotate("text", x = 5, y = -1.1, label = "rolling direction",
            size = 3.4 * diagram_text_scale, color = "#CC3311") +
  coord_fixed(xlim = c(0, 10), ylim = c(-1.6, 6), expand = FALSE) +
  labs(title = "Cold-Rolled Steel -- Longitudinal Section (schematic, elongated grains)") +
  grain_theme
```

### Why Cold-Rolled Steel Warps When You Machine It {#sec-metallurgy-crs-warping}

Here's a scenario every machinist and technician eventually hits: you take a nice, flat, precisely-sized piece of CRS, machine a pocket or slot in it, and it comes off the machine slightly bowed. The material didn't change composition — you *released* residual stress that was already there.

Think of CRS as a block that's internally "pre-loaded," a bit like a stack of bent leaf springs held together — the surface layers were compressed and the interior stretched (or vice versa) during cold rolling, and those opposing stresses balance out and hold the part straight *as long as the material stays intact*. Machine material off one side, and you've removed some of the springs holding that balance. The remaining stresses are no longer balanced, so the part physically bends or twists to find a new equilibrium. Hot-rolled steel, having cooled slowly from a soft, high-temperature state, doesn't carry nearly as much locked-in residual stress, so it's far less prone to this. This is exactly why precision parts machined from CRS are sometimes [**stress relieved**](#sec-metallurgy-stress-relief) before final machining, or rough-machined, stress relieved, then finish-machined.

::: {.callout-tip title="Industry application"}
**Automotive:** thin CRS sheet stampings (body panels, brackets) are especially prone to **springback** — the part relaxes slightly after the stamping die opens, because of exactly this residual-stress release, and die designers have to over-bend the shape to compensate.
:::

<details>
<summary>Predict and explain: HRS vs CRS in the lab</summary>

**Question:** You're handed two round bar specimens of the same 1018 grade — one visibly rougher and grey, one smooth and bright. Before doing any testing, predict which one will read higher on a Rockwell hardness test, and which will show more elongation on a tensile test.

**Answer:** The smooth, bright bar is cold-rolled. Predict it reads **higher hardness** and **lower % elongation** than the rougher, grey (hot-rolled, mill-scaled) bar, because cold work has already strain-hardened it and used up some of its ductility.
</details>

---

## The Iron-Carbon Phase Diagram {#sec-metallurgy-fe-c}

### What a Phase Diagram Is {#sec-metallurgy-phase-diagram-intro}

You already understand a phase diagram, even if you've never seen one drawn: water at atmospheric pressure is solid (ice) below 0 °C, liquid between 0 °C and 100 °C, and gas (steam) above 100 °C. If you plotted temperature on one axis and just labelled which phase water is in at each temperature, you'd have drawn a (very simple) one-component phase diagram.

Now make it more interesting: dissolve salt in the water. The freezing point drops (that's why we salt roads in winter) and depends on *how much* salt is dissolved. A phase diagram for a water-salt mixture would need **two axes** — temperature, and salt content (composition) — to show which phase (or mixture of phases) exists at any combination of temperature and composition. That's exactly the kind of diagram we use for steel, except the two "ingredients" are iron and carbon.

::: {.callout-note title="Before you read on"}
Salt water freezes at a lower temperature than pure water, and the exact freezing point depends on the salt concentration. Keep that idea in mind — you're about to see the same kind of "composition changes the transformation temperature" behaviour in steel, except the *high*-temperature transformation (not freezing) is what matters.
:::

### The Steel Region: Ferrite, Austenite, Cementite, and Pearlite {#sec-metallurgy-fe-c-phases}

The full iron-carbon diagram runs from pure iron (0% C) to iron carbide, Fe₃C (6.7% C by weight — a hard, brittle compound called **cementite**), but everything technicians call "steel" lives in a small slice of that range: **0 to about 2.1 wt% carbon.** (Above roughly 2.1% C we're talking about cast iron — covered in Part B, @sec-testing-other-materials.) @fig-fe-c-diagram shows this region.

The **phases** you need to know:

- **Ferrite (α):** iron in its low-temperature **BCC** crystal structure (@sec-metallurgy-crystal-structures). Soft, ductile, and can only dissolve a tiny amount of carbon — at most about 0.02 wt% at 727 °C, essentially zero at room temperature. Under the microscope, ferrite is the light-etching background phase.
- **Austenite (γ):** iron in its high-temperature **FCC** crystal structure (@sec-metallurgy-crystal-structures). Much more open lattice than BCC, so it can dissolve far more carbon — up to about 2.1 wt% at 1147 °C. **Austenite does not exist at room temperature in plain carbon steel** — it's only stable at high temperature, but it is the starting phase for every heat-treatment process in @sec-metallurgy-heat-treatment, which is why it matters so much.
- **Cementite (Fe₃C):** iron carbide, a hard, brittle intermetallic compound, essentially fixed at 6.7 wt% C. Under the microscope, cementite etches dark.
- **Pearlite:** not a phase but a **microstructure** — alternating thin lamellae (plates) of ferrite and cementite, formed when austenite of eutectoid composition transforms on slow cooling. It gets its name because it can show a pearly, iridescent look under the microscope from light diffracting off the fine lamellae. Pearlite is harder and stronger than plain ferrite (because the hard cementite plates block dislocation motion — the same strengthening idea as Hall-Petch, just via a second phase instead of a grain boundary) but softer than martensite (@sec-metallurgy-martensite).

```{r fig-fe-c-diagram, echo=FALSE, fig.cap="The iron-carbon phase diagram, steel region only (0 to 2.14 wt% C). A3 and Acm curves are smoothed approximations for teaching purposes; consult a reference diagram (e.g. Callister) for precise values.", fig.align='center', fig.width=11, fig.height=7.5}
library(ggplot2)

# A3 line (G to S): austenite/(ferrite+austenite) boundary
a3 <- data.frame(
  C = c(0.00, 0.10, 0.20, 0.30, 0.40, 0.45, 0.50, 0.60, 0.76),
  T = c(912,  875,  845,  820,  800,  790,  780,  760,  727)
)

# Acm line (S to E): austenite/(austenite+cementite) boundary
acm <- data.frame(
  C = c(0.76, 1.00, 1.20, 1.50, 1.80, 2.14),
  T = c(727,  800,  870,  960,  1050, 1147)
)

# A1 (eutectoid) line: horizontal at 727 C, from ferrite solvus to Acm
a1 <- data.frame(C = c(0.02, 2.14), T = c(727, 727))

# Ferrite solvus (approximate, drops steeply from P to near-zero at room temp)
solvus <- data.frame(C = c(0.02, 0.015, 0.005, 0.001), T = c(727, 600, 400, 200))

ggplot() +
  # Region shading (approximate polygons)
  annotate("rect", xmin = 0, xmax = 2.14, ymin = 200, ymax = 1200, fill = "grey98") +
  geom_line(data = a3, aes(x = C, y = T), color = "#CC3311", linewidth = 1.1) +
  geom_line(data = acm, aes(x = C, y = T), color = "#CC3311", linewidth = 1.1) +
  geom_line(data = a1, aes(x = C, y = T), color = "#0077BB", linewidth = 1.1) +
  geom_line(data = solvus, aes(x = C, y = T), color = "grey40", linewidth = 0.8, linetype = "dashed") +
  # Eutectoid point
  annotate("point", x = 0.76, y = 727, size = 3.5, color = "black") +
  annotate("text", x = 0.76, y = 705, label = "S (eutectoid, 0.76% C, 727 C)",
            size = 3.2 * diagram_text_scale, hjust = 0.5) +
  # Phase region labels
  annotate("text", x = 0.05, y = 1000, label = "alpha (ferrite)", size = 3.8 * diagram_text_scale, hjust = 0) +
  annotate("text", x = 1.0, y = 1000, label = "gamma (austenite)", size = 4.2 * diagram_text_scale, hjust = 0.5) +
