Repository: Prof-MV/Process-Engineering

# ENGR-3027 Process Engineering

Lecture notes for ENGR-3027 Process Engineering, built as a [Quarto](https://quarto.org) book.

Published at <https://prof-mv.github.io/Process-Engineering/> (HTML, PDF, and EPUB).

## Structure

- `index.qmd`, `NN-Chapter-Name.qmd` — chapter source files, in `_quarto.yml`'s `book: chapters:` order
- `_quarto.yml` — book metadata and format settings (HTML/PDF/EPUB)
- `images/` — figures and diagrams referenced by chapters
- `R/` — shared helper functions (`helpers.R`) and package setup (`required_packages.R`)
- `.github/workflows/publish.yml` — CI: renders the book and deploys `docs/` to the `gh-pages` branch on every push to `master`

File: 07-Materials-Testing.qmd (part 1 of 3)
---
engine: knitr
filters:
  - webr
webr:
  show-startup-message: true
  cell-options:
    autorun: true
---

# Materials Testing: Tensile, Hardness, Impact, and Metallography {#sec-materials-testing}

```{r setup-18, include=FALSE}
# include the helpers.R file for pdf output of youtube on pdfs as a clickable link
source("R/helpers.R")
# include the required packages to make sure the page can be built.
source("R/required_packages.R")
# jQuery is needed by kableExtra's kePrint.js (tooltips/popovers) but Quarto's
# Bootstrap 5 theme doesn't ship it by default.
inject_jquery()
```
------------------------------------------------------------------------

## Learning Objectives {#sec-testing-objectives}

By the end of this chapter, you will be able to:

- Calculate engineering stress, strain, elastic modulus, percent elongation, and percent reduction of area from tensile test data.
- Read a stress-strain curve region by region and connect each region to what is happening to the metal's dislocations and grains.
- Explain what each hardness scale (Rockwell B/C, Brinell, Vickers, Knoop) measures, when to use it, and why the scales aren't directly interchangeable.
- Explain what a Charpy test measures, predict how a BCC steel's toughness changes with temperature, and describe the resulting fracture surfaces.
- Explain why sectioning, mounting, grinding, polishing, and etching are necessary before a specimen can be examined under a microscope, and read a basic micrograph.
- Compare steel's behaviour under these same tests to aluminum, stainless steel, cast iron, copper/brass, and polymers.

This is Part B of a two-part chapter. [Part A](06-Metallurgy-Fundamentals.qmd) covered what steel is made of and how heat treatment changes it — you'll need that background here, especially the phase diagram (@sec-metallurgy-fe-c) and the five heat treatments (@sec-metallurgy-heat-treatment). This part covers *how we measure* the properties heat treatment changes, and connects directly to your three materials-testing labs: **Hardness Testing (Rockwell and Brinell)**, **Tensile and Microhardness Testing of Case-Hardened Steel**, and **Charpy Impact Testing and the Ductile-to-Brittle Transition** (see [the Labs chapter](21-Labs.qmd#sec-labs-materials) for the full procedures — this chapter does not repeat them).

---

## Tensile Testing Theory {#sec-testing-tensile}

::: {.callout-note title="Before you read on"}
Picture pulling on a rubber band, then on a steel paperclip, until each breaks. Which one stretches more before it snaps? Which one "gives" noticeably before it breaks, versus breaking almost without warning? Keep those two objects in mind — you're about to learn the vocabulary for exactly what you already felt.
:::

### Stress and Strain {#sec-testing-stress-strain-defs}

A tensile test pulls a standardized specimen apart at a controlled rate while recording load and extension — the same basic principle whether the machine is testing a bolt for an automotive supplier or armor plate for a defense contractor. Raw load and extension depend on specimen size, so we convert them to size-independent quantities:

$$\sigma = \frac{P}{A_0}$$ {#eq-eng-stress}

$$\varepsilon = \frac{\Delta L}{L_0}$$ {#eq-eng-strain}

where $\sigma$ is **engineering stress** (MPa, or psi/ksi), $P$ is the applied load (N or lbf), $A_0$ is the *original* cross-sectional area, $\varepsilon$ is **engineering strain** (dimensionless, or %), $\Delta L$ is the change in length, and $L_0$ is the *original* gauge length. Both use the *original* dimensions throughout the test — that's what makes them "engineering" stress and strain, as opposed to *true* stress and strain, which continuously account for the specimen's shrinking cross-section (true stress/strain is more accurate at large deformation but is beyond this course; ASTM E8/E8M, the standard tensile test method for metals, is written around engineering stress and strain).

### The Stress-Strain Curve, Region by Region {#sec-testing-stress-strain-curve}

```{r fig-stress-strain-comparison, echo=FALSE, fig.cap="Representative engineering stress-strain curves for several material conditions (schematic, typical shapes only -- actual curves depend on exact grade, condition, and specimen). CRS and quenched-and-tempered steel show higher strength but lower ductility than HRS/annealed steel; aluminum shows no sharp yield point; the polymer shows a much lower modulus and a very different curve shape.", fig.align='center', fig.width=11, fig.height=7}
set.seed(303)

make_curve <- function(label, e_max, e_yield, sigma_yield, sigma_uts, e_uts, e_break, modulus, n_points = 60) {
  e <- seq(0, e_max, length.out = n_points)
  s <- numeric(n_points)
  for (i in seq_along(e)) {
    if (e[i] <= e_yield) {
      s[i] <- modulus * e[i]
    } else if (e[i] <= e_uts) {
      frac <- (e[i] - e_yield) / (e_uts - e_yield)
      s[i] <- sigma_yield + (sigma_uts - sigma_yield) * (1 - (1 - frac)^1.6)
    } else {
      frac <- (e[i] - e_uts) / (e_break - e_uts)
      s[i] <- sigma_uts - (sigma_uts - sigma_uts * 0.75) * frac^1.3
    }
  }
  data.frame(material = label, strain = e, stress = pmax(s + rnorm(n_points, 0, sigma_uts * 0.008), 0))
}

curves <- rbind(
  make_curve("Quenched & tempered steel", 0.14, 0.006, 900, 1100, 0.09, 0.14, 200000),
  make_curve("Cold-rolled steel (CRS)",    0.18, 0.003, 420, 520,  0.12, 0.18, 200000),
  make_curve("Hot-rolled / annealed steel", 0.30, 0.0025, 250, 400, 0.20, 0.30, 200000),
  make_curve("Aluminum alloy",              0.16, 0.004, 270, 310, 0.10, 0.16, 69000),
  make_curve("Polymer (thermoplastic)",     0.60, 0.02, 30, 45, 0.35, 0.60, 2000)
)

ggplot(curves, aes(x = strain * 100, y = stress, color = material)) +
  geom_line(linewidth = 1.1) +
  scale_color_manual(values = c(
    "Quenched & tempered steel" = "#CC3311",
    "Cold-rolled steel (CRS)" = "#EE7733",
    "Hot-rolled / annealed steel" = "#4477AA",
    "Aluminum alloy" = "#009988",
    "Polymer (thermoplastic)" = "#AA3377"
  )) +
  labs(title = "Representative Engineering Stress-Strain Curves",
       x = "Engineering Strain (%)", y = "Engineering Stress (MPa)", color = "Material") +
  guides(color = guide_legend(nrow = 2, byrow = TRUE)) +
  theme_minimal() +
  theme(plot.title = element_text(size = 14 * chart_text_scale, face = "bold"),
        axis.title = element_text(size = 11 * chart_text_scale),
        axis.text = element_text(size = 10 * chart_text_scale),
        legend.text = element_text(size = 9.5 * chart_text_scale),
        legend.title = element_text(size = 10.5 * chart_text_scale),
        legend.position = "bottom")
```

Follow any one curve in @fig-stress-strain-comparison from left to right — this is the region-by-region reading you'll do on your own tensile lab data:

- **Elastic region:** the initial straight-line portion. Stress and strain are directly proportional — this is **Hooke's Law**, $\sigma = E\varepsilon$, where $E$ is the **modulus of elasticity** (Young's modulus), the slope of this line. Physically, atoms are being stretched slightly away from their equilibrium spacing, and the bonds pull them right back the instant the load is removed — no dislocations have moved yet, so this deformation is fully **recoverable**. Steel's modulus (~200 GPa) is essentially the same whether the steel is annealed, cold-worked, or quenched and tempered — heat treatment barely touches elastic modulus, because it's a property of the atomic bonding itself, not the microstructure. This is why all the steel curves in @fig-stress-strain-comparison start with the same slope, while aluminum (weaker metallic bonding, ~69 GPa) and the polymer (van der Waals and covalent bonding between long chains, ~2 GPa or less) start with much shallower slopes.
- **Yield point:** the stress at which the material stops behaving elastically and dislocations begin moving enough to produce permanent (plastic) deformation. Some steels show a sharp, obvious yield point (a momentary load drop) because dislocations are initially "pinned" by interstitial carbon/nitrogen atoms and need a burst of extra stress to break free before they can move freely. Most other metals — aluminum, many steels, and virtually all non-ferrous alloys — yield gradually with no sharp point, so engineers define an offset instead: the **0.2% offset yield strength** is found by drawing a line parallel to the elastic region, starting from 0.2% strain, and reading where it intersects the curve.
- **Strain hardening (plastic region):** as dislocations move, they multiply and tangle with each other and with grain boundaries — more and more obstacles pile up in their own path, so more stress is needed to keep deformation going. This is the same physical mechanism, from the atomic level, that makes cold-rolled steel stronger than hot-rolled steel (@sec-metallurgy-hrs-crs): CRS has *already* been strain hardened by the rolling process before you ever put it in the tensile machine.
- **Ultimate tensile strength (UTS):** the highest engineering stress reached, at the peak of the curve. Beyond this point, strain hardening in the gauge section can no longer keep up with the loss of cross-sectional area, and deformation localizes.
- **Necking:** the specimen begins to thin locally rather than uniformly along its length (@fig-necking-profile). Because engineering stress uses the *original* area (@eq-eng-stress), the calculated engineering stress actually appears to *drop* after UTS even though the true stress at the neck keeps rising — this is purely a bookkeeping effect of using $A_0$ instead of the shrinking real area.
- **Fracture:** final separation, at the end of the curve.

```{r fig-necking-profile, echo=FALSE, fig.cap="Schematic profile of a round tensile specimen showing localized necking (not to scale). Deformation that was uniform along the gauge length concentrates into one local neck once the ultimate tensile strength is passed, and the specimen ultimately fractures at that minimum-diameter cross-section, Df -- the same Df that @eq-percent-ra uses to calculate %RA.", fig.align='center', fig.width=10, fig.height=5}
x <- seq(-6, 6, length.out = 300)
r0 <- 1.1    # original specimen radius (normalized units)
rf <- 0.6    # minimum neck radius
w <- 1.4     # controls how localized the neck is
r <- rf + (r0 - rf) * (1 - exp(-(x / w)^2))

specimen <- data.frame(x = x, ymin = -r, ymax = r)

ggplot(specimen) +
  geom_ribbon(aes(x = x, ymin = ymin, ymax = ymax), fill = "grey82", color = "grey20", linewidth = 0.6) +
  # original (un-necked) diameter, shown as a dashed reference outline
  geom_hline(yintercept = c(-r0, r0), linetype = "dashed", color = "grey45", linewidth = 0.5) +
  # D0 measurement at the left end, away from the neck
  annotate("segment", x = -5.3, xend = -5.3, y = -r0, yend = r0,
            arrow = arrow(ends = "both", length = unit(0.12, "cm")), color = "#4477AA", linewidth = 0.7) +
  annotate("text", x = -5.0, y = 0, label = "D[0]", parse = TRUE, hjust = 0,
            size = 4 * diagram_text_scale, color = "#4477AA") +
  # Df measurement right at the neck
  annotate("segment", x = 0, xend = 0, y = -rf, yend = rf,
            arrow = arrow(ends = "both", length = unit(0.12, "cm")), color = "#CC3311", linewidth = 0.9) +
  annotate("text", x = 0.35, y = 0, label = "D[f]", parse = TRUE, hjust = 0,
            size = 4 * diagram_text_scale, color = "#CC3311") +
  # necked-region dimension bracket
  annotate("segment", x = -1.8, xend = 1.8, y = -1.55, yend = -1.55, color = "grey30", linewidth = 0.5) +
  annotate("segment", x = -1.8, xend = -1.8, y = -1.55, yend = -1.4, color = "grey30", linewidth = 0.5) +
  annotate("segment", x = 1.8, xend = 1.8, y = -1.55, yend = -1.4, color = "grey30", linewidth = 0.5) +
  annotate("text", x = 0, y = -1.8, label = "necked region", size = 3.4 * diagram_text_scale) +
  # fracture location marker
  annotate("point", x = 0, y = 0, shape = 4, size = 3.5, stroke = 1.1, color = "black") +
  annotate("text", x = 0, y = 1.55, label = "fractures here (minimum area)", size = 3.2 * diagram_text_scale) +
  coord_fixed(xlim = c(-6, 6), ylim = c(-2.0, 2.0), expand = FALSE) +
  labs(title = "Localized Necking Just Before Fracture") +
  theme_void() +
  theme(plot.title = element_text(size = 13 * chart_text_scale, face = "bold", hjust = 0.5))
```

### Percent Elongation and Reduction of Area {#sec-testing-ductility-measures}

Two standard ductility measures are taken *after* fracture, by fitting the broken pieces back together (per ASTM E8/E8M):

$$\%EL = \frac{L_f - L_0}{L_0} \times 100$$ {#eq-percent-elongation}

$$\%RA = \frac{A_0 - A_f}{A_0} \times 100$$ {#eq-percent-ra}

where $L_f$ is the final gauge length (measured across the fracture) and $A_f$ is the final (minimum, necked-down) cross-sectional area. Both numbers answer "how much did this material deform before it broke?" — %EL captures length change over the whole gauge length, %RA captures the local necking right at the fracture, so %RA is typically the larger, more sensitive number for very ductile materials.

### Ductile vs. Brittle Fracture Surfaces {#sec-testing-fracture-surfaces}

A **ductile** fracture (typical of annealed or hot-rolled steel, aluminum, copper) shows visible necking and a rough, fibrous, "cup-and-cone" surface: a flat central fibrous zone where microscopic voids nucleated (often at inclusions), grew, and coalesced, surrounded by a shear lip at roughly 45° where final separation occurred by shear. A **brittle** fracture (typical of untempered martensite, cast iron, or any ductile metal tested below its ductile-to-brittle transition temperature — @sec-testing-charpy) shows little to no necking and a flat, bright, crystalline-looking surface, because the crack propagated rapidly along (or across) grains with almost no plastic deformation absorbing energy first.

```{r fig-fracture-surfaces, echo=FALSE, fig.cap="Schematic (not photographic) comparison of the two fracture-surface types, drawn at the same scale. Ductile fracture (left) shows a rough, dull, fibrous central zone -- where microscopic voids nucleated, grew, and coalesced -- ringed by a smoother shear lip at roughly 45 degrees, and the whole face is visibly smaller than the original cross-section because of necking. Brittle fracture (right) shows a flat, bright, crystalline-looking surface with no necking, drawn here at the specimen's full original diameter for comparison.", fig.align='center', fig.width=12, fig.height=6}
make_facet_field <- function(seed, n, center = c(0, 0), r_max, size_mean,
                              size_jitter = 0.4, n_pts = 9, angularity = 0.3) {
  set.seed(seed)
  ang <- runif(n, 0, 2 * pi)
  rad <- r_max * sqrt(runif(n))
  cx <- center[1] + rad * cos(ang)
  cy <- center[2] + rad * sin(ang)
  size <- size_mean * (1 + runif(n, -size_jitter, size_jitter))
  shade <- runif(n, 0, 1)

  blobs <- lapply(seq_len(n), function(i) {
    angles <- seq(0, 2 * pi, length.out = n_pts + 1)[-(n_pts + 1)]
    rj <- 1 + runif(n_pts, -angularity, angularity)
    data.frame(
      id = i,
      x = cx[i] + size[i] * rj * cos(angles),
      y = cy[i] + size[i] * rj * sin(angles),
      shade = shade[i]
    )
  })
  do.call(rbind, blobs)
}

make_disc <- function(r, n = 100, center = c(0, 0)) {
  theta <- seq(0, 2 * pi, length.out = n)
  data.frame(x = center[1] + r * cos(theta), y = center[2] + r * sin(theta))
}

fracture_panel_theme <- theme_void() +
  theme(plot.title = element_text(size = 13 * chart_text_scale, face = "bold", hjust = 0.5),
        plot.background = element_rect(fill = "white", color = "grey70"))

lims <- c(-2.3, 2.3)

## --- Ductile (cup-and-cone) panel ---
R_shear_outer <- 1.7
R_fibrous <- 1.05

shear_disc <- make_disc(R_shear_outer)
fibrous_facets <- make_facet_field(seed = 51, n = 90, r_max = R_fibrous - 0.05,
                                     size_mean = 0.16, size_jitter = 0.5,
                                     n_pts = 8, angularity = 0.45)

p_ductile <- ggplot() +
  geom_polygon(data = shear_disc, aes(x = x, y = y), fill = "#C9B89C", color = "grey20", linewidth = 0.7) +
  geom_polygon(data = fibrous_facets, aes(x = x, y = y, group = id, fill = shade),
               color = "grey25", linewidth = 0.15) +
  scale_fill_gradient(low = "#5E4B35", high = "#9C8363", guide = "none") +
  annotate("segment", x = -0.55, xend = -0.15, y = 1.85, yend = 0.55,
            arrow = arrow(length = unit(0.15, "cm")), color = "grey20", linewidth = 0.5) +
  annotate("text", x = -0.6, y = 2.05, label = "fibrous zone\n(voids nucleate, grow, coalesce)",
            size = 3.1 * diagram_text_scale, hjust = 0.5) +
  annotate("segment", x = 1.55, xend = 1.25, y = -1.55, yend = -1.1,
            arrow = arrow(length = unit(0.15, "cm")), color = "grey20", linewidth = 0.5) +
  annotate("text", x = 1.6, y = -1.85, label = "shear lip (~45 deg,\nfinal shear separation)",
            size = 3.1 * diagram_text_scale, hjust = 0.5) +
  coord_fixed(xlim = lims, ylim = lims, expand = FALSE) +
  labs(title = "Ductile Fracture (cup-and-cone)\nsmaller face -- necked down first") +
  fracture_panel_theme

## --- Brittle (cleavage) panel ---
R_brittle <- 2.0
brittle_disc <- make_disc(R_brittle)
brittle_facets <- make_facet_field(seed = 61, n = 140, r_max = R_brittle - 0.05,
                                     size_mean = 0.22, size_jitter = 0.35,
                                     n_pts = 7, angularity = 0.18)

p_brittle <- ggplot() +
  geom_polygon(data = brittle_disc, aes(x = x, y = y), fill = "grey90", color = "grey20", linewidth = 0.7) +
  geom_polygon(data = brittle_facets, aes(x = x, y = y, group = id, fill = shade),
               color = "grey50", linewidth = 0.15) +
  scale_fill_gradient(low = "grey60", high = "grey97", guide = "none") +
  annotate("segment", x = -0.6, xend = -1.1, y = 1.85, yend = 0.9,
            arrow = arrow(length = unit(0.15, "cm")), color = "grey20", linewidth = 0.5) +
  annotate("text", x = -0.6, y = 2.05, label = "flat, bright, crystalline\n(little/no plastic deformation)",
            size = 3.1 * diagram_text_scale, hjust = 0.5) +
  coord_fixed(xlim = lims, ylim = lims, expand = FALSE) +
  labs(title = "Brittle Fracture (cleavage)\nfull original diameter -- no necking") +
  fracture_panel_theme

gridExtra::grid.arrange(p_ductile, p_brittle, ncol = 2)
```

::: {.callout-tip title="Industry application"}
**Automotive:** crash-worthiness design deliberately uses ductile, lower-strength steel in some body structures so they crumple (absorbing crash energy through large plastic deformation) rather than shattering. **Food processing:** conveyor components are chosen for enough ductility to dent rather than fracture under an accidental impact, since a fractured piece in a food line is a contamination hazard. **Defense:** fractography (reading a fracture surface) is standard failure-analysis practice for a cracked component — the surface itself tells you whether the failure was ductile overload, brittle fracture, or fatigue, often without needing to test another sample.
:::

### Worked Examples {#sec-testing-tensile-examples}

```{r testing-stress-strain-example, echo=TRUE}
# Tensile test data for a round specimen, per ASTM E8/E8M style reporting
D0 <- 12.83     # mm, original diameter (0.505 in specimen)
L0 <- 50.0      # mm, original gauge length
P_yield <- 41500   # N, load at 0.2% offset yield
P_max   <- 58200   # N, maximum (UTS) load
Lf <- 61.8      # mm, final gauge length after fracture
Df <- 9.40      # mm, minimum diameter after fracture

A0 <- pi * (D0/2)^2
Af <- pi * (Df/2)^2

sigma_yield <- P_yield / A0
sigma_uts   <- P_max / A0
pct_elong   <- (Lf - L0) / L0 * 100
pct_ra      <- (A0 - Af) / A0 * 100

cat(sprintf("Original area A0 = %.2f mm^2\n", A0))
cat(sprintf("0.2%% offset yield strength = %.1f MPa\n", sigma_yield))
cat(sprintf("Ultimate tensile strength   = %.1f MPa\n", sigma_uts))
cat(sprintf("Percent elongation  = %.1f%%\n", pct_elong))
cat(sprintf("Percent reduction of area = %.1f%%\n", pct_ra))
```

Your turn — change the load and elongation below. A brittle specimen would show a much smaller `Lf - L0` and `D0 - Df`.

```{r calc-modulus, echo=FALSE, results='asis'}
qwebr_calc_card(
  label = "testing-modulus-example-live",
  mode = "task",
  title = "Modulus of Elasticity Calculator",
  icon = "ruler-horizontal",
  inputs = list(
    qwebr_calc_input("D0", "Original diameter", value = 12.83, min = 5, max = 25, step = 0.01, suffix = "mm"),
    qwebr_calc_input("L0", "Gauge length", value = 50.0, min = 10, max = 100, step = 1, suffix = "mm"),
    qwebr_calc_input("P_elastic", "Elastic-region load", value = 15000, min = 1000, max = 50000, step = 500, suffix = "N", type = "slider"),
    qwebr_calc_input("dL_elastic", "Measured elongation", value = 0.018, min = 0.001, max = 0.100, step = 0.001, suffix = "mm")
  ),
  goal = "This specimen is steel, so E should come out near 200 GPa. Leaving the load and dimensions alone, what elongation should the extensometer have read to give 195 to 205 GPa?",
  goal_test = "E_modulus >= 195000 && E_modulus <= 205000 && P_elastic == 15000 && D0 == 12.83 && L0 == 50"
)
```

<details class="qwebr-calc-source">
<summary>Show the live R code behind this calculator</summary>

```{webr-r}
#| label: testing-modulus-example-live
# Elastic-region data point, well below yield, to estimate modulus of elasticity
D0 <- 12.83        # mm
L0 <- 50.0         # mm
P_elastic <- 15000  # N, a load safely in the straight-line region
dL_elastic <- 0.018 # mm, measured elongation at that load (small!)

A0 <- pi * (D0/2)^2
stress_e <- P_elastic / A0
strain_e <- dL_elastic / L0
E_modulus <- stress_e / strain_e

cat(sprintf("Estimated modulus E: %.0f GPa (compare to ~200 GPa for steel)\n", E_modulus / 1000))
cat(sprintf("  Stress at this point     %.1f MPa\n", stress_e))
cat(sprintf("  Strain at this point     %.5f (%.3f%%)\n", strain_e, strain_e * 100))
```

</details>

Teaching demo --- this specimen breaks well before it necks noticeably. Drag the final length and final diameter to see how brittle behaviour (low %EL, low %RA) looks compared to the ductile example above.

```{r calc-brittle, echo=FALSE, results='asis'}
qwebr_calc_card(
  label = "testing-brittle-example-live",
  mode = "demo",
  title = "Ductility Calculator (Brittle Specimen)",
  icon = "ruler-horizontal",
  inputs = list(
    qwebr_calc_input("D0", "Original diameter", value = 12.83, min = 10, max = 15, step = 0.01, suffix = "mm", type = "slider"),
    qwebr_calc_input("L0", "Original length", value = 50.0, min = 40, max = 60, step = 1, suffix = "mm", type = "slider"),
    qwebr_calc_input("Lf", "Final length", value = 50.9, min = 40, max = 70, step = 0.1, suffix = "mm", type = "slider"),
    qwebr_calc_input("Df", "Final diameter", value = 12.60, min = 8, max = 15, step = 0.01, suffix = "mm", type = "slider")
  )
)
```

<details class="qwebr-calc-source">
<summary>Show the live R code behind this calculator</summary>

```{webr-r}
#| label: testing-brittle-example-live
D0 <- 12.83
L0 <- 50.0
Lf <- 50.9       # mm -- very little stretch
Df <- 12.60      # mm -- very little necking

A0 <- pi * (D0/2)^2
Af <- pi * (Df/2)^2
pct_elong <- (Lf - L0) / L0 * 100
pct_ra <- (A0 - Af) / A0 * 100

cat(sprintf("Percent elongation: %.1f%% (%.1f%% reduction of area)\n", pct_elong, pct_ra))
cat("Low values on both measures, with little visible necking, point to brittle\n")
cat("behaviour -- e.g. an as-quenched, untempered specimen, or cast iron.\n")

par(mar = c(5, 5, 3, 1))
barplot(c(`Elongation` = pct_elong, `Reduction of area` = pct_ra), col = c("#2E86C1", "#F39C12"),
        ylim = c(-40, 80), ylab = "Percent (%)", main = "Ductility measures")
abline(h = 0)
```

</details>

::: {.callout-tip title="Quick check"}
Looking back at @fig-stress-strain-comparison: which curve would you expect from the **as-quenched (untempered)** specimen you'll encounter conceptually in the hardness lab, if it were pulled in tension instead? *(Answer: highest strength, but the shortest, steepest curve of all — even less strain to failure than the quenched-and-tempered curve shown, since tempering is what restores ductility; see @sec-metallurgy-hardness-toughness.)*
:::

### Try it yourself: read a stress-strain curve

The curve below is from a tensile test on a low-carbon steel specimen with a **50 mm gauge length**. Read the values off the graph; each small grid square is 20 MPa by 1% strain.

```{r tryit-curve-fig, echo=FALSE, fig.align="center", fig.cap="Engineering stress-strain curve for the exercise", fig.width=10, fig.height=6}
curve_yield <- 340; curve_uts <- 520; curve_fracture <- 440
curve_e_uts <- 18; curve_e_frac <- 28      # strain in percent
curve_e_yield <- curve_yield / 200000 * 100

curve_strain <- c(0, curve_e_yield, seq(curve_e_yield, curve_e_uts, length.out = 80)[-1],
                  seq(curve_e_uts, curve_e_frac, length.out = 40)[-1])
curve_stress <- ifelse(
  curve_strain <= curve_e_yield, curve_strain / 100 * 200000,
  ifelse(curve_strain <= curve_e_uts,
         curve_yield + (curve_uts - curve_yield) * (1 - ((curve_e_uts - curve_strain) / (curve_e_uts - curve_e_yield))^2),
         curve_uts - (curve_uts - curve_fracture) * ((curve_strain - curve_e_uts) / (curve_e_frac - curve_e_uts))^2))

ggplot(data.frame(strain = curve_strain, stress = curve_stress), aes(strain, stress)) +
  geom_line(color = "#2C3E50", linewidth = 1.2) +
  annotate("point", x = curve_e_frac, y = curve_fracture, shape = 4, size = 5, stroke = 1.5, color = "#E74C3C") +
  scale_x_continuous(breaks = seq(0, 30, 5), minor_breaks = 0:30, limits = c(0, 30), expand = c(0, 0)) +
  scale_y_continuous(breaks = seq(0, 600, 100), minor_breaks = seq(0, 600, 20), limits = c(0, 600), expand = c(0, 0)) +
  labs(x = "Engineering strain (%)", y = "Engineering stress (MPa)") +
  theme_minimal() +
  theme(panel.grid.major = element_line(color = "#95A5A6", linewidth = 0.5),
        panel.grid.minor = element_line(color = "#D5DBDB", linewidth = 0.3),
        plot.margin = margin(10, 20, 10, 10))
```

```{r tryit-curve, echo=FALSE, results='asis'}
tryit_number(
  id = "read-the-curve",
  title = "Read the stress-strain curve",
  answers = list(
    tryit_answer("Yield strength (where the straight line ends)", curve_yield, tol = 15, digits = 0, suffix = "MPa",
                 hint = "Find the knee where the steep straight line gives way to the curve, and read across to the stress axis."),
    tryit_answer("Ultimate tensile strength", curve_uts, tol = 10, digits = 0, suffix = "MPa",
                 hint = "The highest point on the curve."),
    tryit_answer("Strain at fracture", curve_e_frac, tol = 1, digits = 0, suffix = "%",
                 hint = "Read down from the X that marks fracture."),
    tryit_answer("Extension of the 50 mm gauge length at fracture", curve_e_frac / 100 * 50, tol = 0.6, digits = 0, suffix = "mm",
                 hint = "Strain = extension / original length, so extension = strain x 50 mm. Use the strain as a decimal.")
  )
)
```

<details class="tryit-solution">
<summary>Show the worked solution</summary>

- **Yield strength:** the straight elastic line ends at about **`r curve_yield` MPa**. On this scale the elastic line is almost vertical, because a strain of only `r sprintf("%.2f", curve_e_yield)`% is enough to reach yield.
- **Ultimate tensile strength:** the curve peaks at **`r curve_uts` MPa**, at about `r curve_e_uts`% strain. Necking starts here.
- **Strain at fracture:** the X is at **`r curve_e_frac`%**, and the stress has fallen to about `r curve_fracture` MPa.
- **Extension at fracture:** 0.`r curve_e_frac` × 50 mm = **`r curve_e_frac / 100 * 50` mm**.

The engineering stress falls after the UTS even though the metal itself is still getting stronger. The load is being divided by the *original* area, while the real cross-section in the neck is shrinking fast.

</details>

### Try it yourself: walk along the curve

A ductile steel specimen is pulled to failure. Put what happens in order, from the first newton of load to the two broken halves.

```{r tryit-curve-order, echo=FALSE, results='asis'}
tryit_order(
  id = "curve-order",
  title = "A tensile test, start to finish",
  steps = c(
    "Elastic deformation: stress is proportional to strain and fully recoverable",
    "Yield: permanent deformation begins",
    "Strain hardening: stress keeps rising as the specimen deforms uniformly",
    "Ultimate tensile strength: the maximum load is reached",
    "Necking: deformation concentrates in one place and the engineering stress falls",
    "Fracture"
  ),
  intro = "Move each stage up or down until the sequence is right."
)
```

### Try it yourself: ductile or brittle?

Eight observations made after a tensile or Charpy test. Decide which kind of fracture each one points to.

```{r tryit-fracture-sort, echo=FALSE, results='asis'}
tryit_sort(
  id = "fracture-sort",
  title = "Ductile or brittle fracture?",
  bins = c("Ductile", "Brittle"),
  cards = tibble::tribble(
  ~text, ~bin, ~why,
  "A cup-and-cone fracture surface.",
  "Ductile", "The classic shape left by necking followed by shear at the rim.",
  "A dull, fibrous-looking fracture surface.",
  "Ductile", "Plastic tearing leaves a rough, light-absorbing surface.",
  "The specimen necked visibly before it broke.",
  "Ductile", "Necking is large local plastic deformation.",
  "Percent elongation of 30%.",
  "Ductile", "A large permanent stretch before fracture.",
  "A flat fracture surface at right angles to the load.",
  "Brittle", "Cleavage runs straight across with almost no plastic deformation.",
  "A bright, granular, faceted fracture surface.",
  "Brittle", "Cleavage facets reflect light.",
  "The two halves fit back together almost perfectly.",
  "Brittle", "Nothing stretched or necked, so the original shape is kept.",
  "Very little energy absorbed in a Charpy test.",
  "Brittle", "A crack that runs easily takes little energy."
  ),
  intro = "Decide what kind of fracture each observation points to."
)
```

---

## Hardness and Microhardness Theory {#sec-testing-hardness}

::: {.callout-note title="Before you read on"}
Press your thumbnail into a pencil eraser, then into a wooden pencil. One dents easily, one barely marks at all. That's hardness, felt rather than measured — the rest of this section is just making that comparison precise and repeatable.
:::

### What Hardness Actually Measures {#sec-testing-hardness-definition}

**Hardness** is a material's resistance to *localized permanent (plastic) deformation* — specifically, resistance to being indented by a harder object under a known load. It is not a fundamental material property the way stress and strain are; it's a comparative, standardized test. But because it correlates well with strength (@sec-testing-hardness-tensile-relationship) and is fast, cheap, and often non-destructive, it's one of the most-used tests on a shop floor — exactly why it's the quickest way to check what a heat treatment actually did to a part.

### Rockwell, Brinell, Vickers, and Knoop {#sec-testing-hardness-scales}

| Method | Indenter | Load | What it reads | Typical use |
|---|---|---|---|---|
| Rockwell B (HRB) | 1/16 in (1.588 mm) steel ball | 10 kgf minor, 100 kgf major | Depth of penetration, converted to a dial/digital number | Softer materials: annealed or low-carbon steel, aluminum, brass |
| Rockwell C (HRC) | 120° diamond cone ("brale") | 10 kgf minor, 150 kgf major | Depth of penetration | Harder materials: hardened/tempered steel, tool steel |
| Brinell (HBW) | 10 mm tungsten carbide ball | typically 3000 kgf (steel) | Diameter of the indentation, converted to a number | Coarse-grained or non-uniform materials (castings), where a large indent averages out local variation |
| Vickers (HV) | Square-based diamond pyramid | 1 gf to 120 kgf, chosen by application | Diagonal length of the (square) indentation | Wide range, including microhardness; especially phases, thin sections, weld zones |
| Knoop (HK) | Elongated rhombic-based diamond pyramid | Typically under 1 kgf (microhardness range) | Long diagonal length | Very thin sections/coatings and brittle materials, where Vickers' more symmetric indent risks cracking the specimen |

: Hardness test methods relevant to this course. Loads shown are typical, standard values — always confirm the load and scale specified for your test. See ASTM E18 (Rockwell), E10 (Brinell), and E384 (Vickers/Knoop microhardness). {#tbl-hardness-methods}

@fig-indenter-geometry shows the four indenter shapes from @tbl-hardness-methods side by side, drawn to comparable scale. The ball is shared by Rockwell B and Brinell; the Rockwell C cone is a much sharper point than either diamond pyramid; and Vickers vs. Knoop is really a question of how symmetric the pyramid is — Knoop's very shallow, elongated shape (versus Vickers' symmetric, deeper pyramid) is exactly what lets it indent thin sections and brittle materials without cracking them.

```{r fig-indenter-geometry, echo=FALSE, fig.cap="Simplified cross-section schematics of the four indenter geometries in @tbl-hardness-methods (not to scale). Included angles shown are the actual ASTM standard values for each indenter.", fig.align='center', fig.width=11, fig.height=4}
library(ggplot2)
library(gridExtra)

surface_line <- data.frame(x = c(-1.3, 1.3), y = c(0, 0))

make_ball_panel <- function(title) {
  r <- 0.35
  theta <- seq(0, 2 * pi, length.out = 100)
  circle <- data.frame(x = r * cos(theta), y = r + r * sin(theta))
  ggplot() +
    geom_line(data = surface_line, aes(x, y), color = "grey40", linewidth = 1) +
    geom_polygon(data = circle, aes(x, y), fill = "#4477AA", color = "black", linewidth = 0.6) +
    annotate("segment", x = 0, xend = 0, y = 0.95, yend = 2 * r + 0.05,
             arrow = arrow(length = unit(0.06, "in"), ends = "first")) +
    annotate("text", x = 0, y = 1.15, label = "ball\n(diameter D)", size = 3.2 * diagram_text_scale, fontface = "bold") +
    coord_fixed(xlim = c(-1.3, 1.3), ylim = c(-0.15, 1.6)) +
    labs(title = title) +
    theme_void() +
    theme(plot.title = element_text(size = 12 * chart_text_scale, face = "bold", hjust = 0.5))
}

make_point_panel <- function(title, half_angle_deg, height, angle_label) {
  half_angle <- half_angle_deg * pi / 180
  top_x <- height * tan(half_angle)
  tri <- data.frame(x = c(0, top_x, -top_x), y = c(0, height, height))
  ggplot() +
    geom_line(data = surface_line, aes(x, y), color = "grey40", linewidth = 1) +
    geom_polygon(data = tri, aes(x, y), fill = "#EE6677", color = "black", linewidth = 0.6) +
    annotate("segment", x = 0, xend = 0, y = 0.95, yend = height + 0.05,
             arrow = arrow(length = unit(0.06, "in"), ends = "first")) +
    annotate("text", x = 0, y = 1.15, label = angle_label, size = 3.2 * diagram_text_scale, fontface = "bold") +
    coord_fixed(xlim = c(-1.3, 1.3), ylim = c(-0.15, 1.6)) +
    labs(title = title) +
    theme_void() +
    theme(plot.title = element_text(size = 12 * chart_text_scale, face = "bold", hjust = 0.5))
}

panels <- list(
  make_ball_panel("Rockwell B /\nBrinell"),
  make_point_panel("Rockwell C", half_angle_deg = 60, height = 0.55, angle_label = "120° cone"),
  make_point_panel("Vickers", half_angle_deg = 68, height = 0.42, angle_label = "136° pyramid"),
  make_point_panel("Knoop", half_angle_deg = 86.25, height = 0.07, angle_label = "172.5° pyramid\n(very shallow)")
)

grid.arrange(grobs = panels, ncol = 4)
```

**Rockwell** tests in two steps: a small **minor load** is applied first to seat the indenter and remove the effect of surface roughness, then the much larger **major load** is applied and removed, and the *difference* in penetration depth between the two loads is converted directly to a hardness number on the machine's dial or display — no separate measurement step is needed, which is why Rockwell is the fastest of these tests. **Brinell** requires measuring the indentation diameter afterward (with a measuring microscope) and converting it via a chart or formula.

**Vickers** hardness is calculated directly from the applied force and the indentation diagonal:

$$HV = \frac{1.8544\,F}{d^2}$$ {#eq-vickers}

where $F$ is the applied load (kgf) and $d$ is the mean of the two diagonals of the square indentation (mm). Because the indenter is always the same 136° diamond pyramid regardless of load, Vickers numbers are directly comparable across a huge range of loads and material hardnesses — one reason it (and the closely related Knoop test) is the standard choice for **microhardness**: measuring the hardness of something too small, too thin, or too localized for a full-size Rockwell or Brinell indent, such as:

- **An individual phase** — e.g., distinguishing the hardness of a specific microconstituent under a microscope, rather than an average over many phases.
- **A case-hardened layer** — exactly what you'll do in your tensile/microhardness lab: a series of small Vickers indents stepping inward from the surface of the AISI 1566 specimen, tracing out how hardness falls from the hard, carbon-rich case to the softer core.
- **A weld heat-affected zone** — mapping hardness across the narrow band of microstructure changed by welding heat.
- **Thin sections or coatings** — where a full-size Rockwell/Brinell indent would be too deep and would measure the substrate underneath instead of the coating itself.

### Why Scale Choice Matters, and Why Conversions Are Approximate {#sec-testing-hardness-conversion}

Choosing the wrong scale gives a meaningless or invalid reading: Rockwell B's soft steel ball would simply punch straight through a hardened steel specimen without giving a useful number, and Rockwell C's diamond cone on a very soft material can produce an indentation deep enough to bottom out the scale. This is exactly why the hardness lab has you choose the *correct* combination of indenter and load for each specimen before testing.

Because each scale measures a different physical quantity (depth vs. diameter vs. diagonal, at different loads, with different indenter geometries), there is **no exact mathematical conversion** between them — only **empirical conversion tables**, built from testing many samples of similar materials with both methods and tabulating the typical correspondence. **ASTM E140** is the standard reference for these conversions, and it explicitly warns that they are most reliable for plain carbon and low-alloy steels, and become progressively less reliable for other materials, unusual heat treatments, or very high/low hardness values outside the range the table was built from. Treat any converted hardness value as an estimate, not a measurement.

### The Approximate Hardness-Tensile Strength Relationship {#sec-testing-hardness-tensile-relationship}

For steels, hardness and tensile strength correlate strongly enough that a widely used rule of thumb exists:

$$\sigma_{UTS} \text{(MPa)} \approx 3.45 \times \text{HB}$$ {#eq-hardness-uts}

(where HB is the Brinell hardness number). This comes from the same physical root as the hardness-to-conversion-table warning above: it is an **empirical correlation for steels**, not a law of physics, and it breaks down for cast irons, non-ferrous metals, and materials with an unusual microstructure. Still, it's genuinely useful on a shop floor: a quick hardness test can give a fast, non-destructive *estimate* of tensile strength without cutting up a part for a full tensile test.

### Sources of Error {#sec-testing-hardness-errors}

- **Specimen thickness:** too thin, and the indentation can be influenced by the (harder or softer) material or fixture beneath the specimen — a rule of thumb for Rockwell is that specimen thickness should be at least 10 times the indentation depth.
