Repository: Prof-MV/Process-Engineering

# ENGR-3027 Process Engineering

Lecture notes for ENGR-3027 Process Engineering, built as a [Quarto](https://quarto.org) book.

Published at <https://prof-mv.github.io/Process-Engineering/> (HTML, PDF, and EPUB).

## Structure

- `index.qmd`, `NN-Chapter-Name.qmd` — chapter source files, in `_quarto.yml`'s `book: chapters:` order
- `_quarto.yml` — book metadata and format settings (HTML/PDF/EPUB)
- `images/` — figures and diagrams referenced by chapters
- `R/` — shared helper functions (`helpers.R`) and package setup (`required_packages.R`)
- `.github/workflows/publish.yml` — CI: renders the book and deploys `docs/` to the `gh-pages` branch on every push to `master`

File: 06-Metallurgy-Fundamentals.qmd (part 2 of 3)
---
  annotate("text", x = 0.3, y = 850, label = "alpha + gamma", size = 3.4 * diagram_text_scale, angle = -25) +
  annotate("text", x = 1.5, y = 850, label = "gamma + Fe3C", size = 3.6 * diagram_text_scale, angle = 35) +
  annotate("text", x = 0.35, y = 550, label = "alpha + Fe3C\n(pearlite + proeutectoid ferrite\nbelow A1, if C < 0.76%)",
            size = 3.0 * diagram_text_scale, hjust = 0.3) +
  annotate("text", x = 1.6, y = 500, label = "Fe3C + alpha\n(pearlite + proeutectoid cementite\nbelow A1, if C > 0.76%)",
            size = 3.0 * diagram_text_scale, hjust = 0.3) +
  # AISI 1045 worked example line
  annotate("segment", x = 0.45, xend = 0.45, y = 1200, yend = 200,
            linetype = "dotted", color = "#009988", linewidth = 0.9) +
  annotate("text", x = 0.45, y = 1170, label = "AISI 1045 (0.45% C)",
            size = 3.4 * diagram_text_scale, color = "#009988", hjust = 0.5) +
  # Line labels
  annotate("text", x = 1.9, y = 745, label = "A1 (727 C)", size = 3.4 * diagram_text_scale, color = "#0077BB") +
  annotate("text", x = 0.55, y = 900, label = "A3", size = 3.6 * diagram_text_scale, color = "#CC3311") +
  annotate("text", x = 1.75, y = 1000, label = "Acm", size = 3.6 * diagram_text_scale, color = "#CC3311") +
  scale_x_continuous(limits = c(0, 2.14), expand = c(0, 0),
                      breaks = seq(0, 2, 0.25)) +
  scale_y_continuous(limits = c(200, 1200), expand = c(0, 0)) +
  labs(title = "Iron-Carbon Phase Diagram (Steel Region)",
       x = "Carbon Content (wt% C)", y = "Temperature (deg C)") +
  theme_minimal() +
  theme(plot.title = element_text(size = 14 * chart_text_scale, face = "bold"),
        axis.title = element_text(size = 11 * chart_text_scale),
        axis.text = element_text(size = 10 * chart_text_scale),
        panel.grid.minor = element_blank())
```

::: {.callout-warning title="This is a simplified picture"}
Real Fe-C diagrams also show a magnetic transition (the Curie point, sometimes called A2, around 770 °C) where ferrite loses its magnetism on heating without changing crystal structure or phase — it's not a phase boundary and doesn't change what you'd see under a microscope, so it's left off @fig-fe-c-diagram. The A3 and Acm curves above are smoothed for teaching clarity; a reference-quality diagram (Callister, *Materials Science and Engineering*, or the ASM Handbook, Vol. 1) has slightly different curvature and should be used for precise readings.
:::

### The Eutectoid Point, A1/A3 Lines, and Hypo/Hypereutectoid Steels {#sec-metallurgy-eutectoid}

The single most important point on this whole diagram is **S**, the **eutectoid point**, at 0.76 to 0.8 wt% C and 727 °C (sources vary slightly on the exact composition — treat 0.76–0.8% as a typical range, not a single fixed number). At exactly this composition, austenite transforms *directly and completely* into pearlite on slow cooling through 727 °C — no proeutectoid (pre-eutectoid) phase forms first.

- **A1 line:** the horizontal line at 727 °C. This is the temperature below which austenite cannot exist in plain carbon steel at equilibrium, for any carbon content in our range.
- **A3 line:** the curve from pure iron's 912 °C transformation point down to the eutectoid point S. Above A3, a hypoeutectoid steel is fully austenite; between A3 and A1, it's a mix of austenite and ferrite.
- **Acm line:** the curve from S up to 1147 °C at 2.14% C. Above Acm, a hypereutectoid steel is fully austenite; between Acm and A1, it's a mix of austenite and cementite.

Steels are classified by which side of the eutectoid point they fall on:

- **Hypoeutectoid steel** (C < 0.76%, most structural and machine steels, including 1018, 1045): cooling from austenite, **ferrite forms first** (called proeutectoid ferrite, nucleating at prior austenite grain boundaries), and the remaining, now carbon-enriched austenite transforms to pearlite at A1. Final structure: proeutectoid ferrite + pearlite.
- **Eutectoid steel** (C ≈ 0.76%): cooling from austenite gives (essentially) 100% pearlite.
- **Hypereutectoid steel** (C > 0.76%, tool steels and some bearing steels): **cementite forms first** (proeutectoid cementite, also at prior austenite grain boundaries, forming a network), and the remaining austenite transforms to pearlite at A1. Final structure: proeutectoid cementite + pearlite.

### Walking Through the Slow Cooling of AISI 1045 {#sec-metallurgy-1045-walkthrough}

AISI 1045 (0.45 wt% C, a common hypoeutectoid medium-carbon steel used for shafts and gears) is marked as a dotted line in @fig-fe-c-diagram. Follow it from top to bottom, cooling slowly (near-equilibrium — this matters, see the callout below):

1. **Above ~790 °C:** fully austenite (γ) — FCC, soft, and the only phase in which carbon is highly soluble.
2. **Between ~790 °C and 727 °C (crossing A3):** **proeutectoid ferrite** begins nucleating at austenite grain boundaries and growing. As more ferrite forms (which can hold almost no carbon), the remaining austenite gets progressively enriched in carbon, sliding "down" the A3 curve until, right at 727 °C, the remaining austenite reaches exactly the eutectoid composition (0.76% C).
3. **At 727 °C (crossing A1):** all the remaining, now-eutectoid-composition austenite transforms to pearlite.
4. **Below 727 °C:** no further phase transformation occurs on the equilibrium diagram — the structure is locked in as **proeutectoid ferrite + pearlite**, and stays that way down to room temperature (grain size may still change slightly with holding time, but the phases present do not).

::: {.callout-warning title="Slow cooling only — this is the whole point of heat treatment"}
Everything above assumes cooling is slow enough for atoms to diffuse and the transformations to fully complete — this is called **equilibrium** or **near-equilibrium cooling**, and it's what annealing and normalizing approximate. **Quench** a steel fast enough, and there isn't time for carbon to diffuse out of solution — you get an entirely different, non-equilibrium product (martensite) that doesn't appear anywhere on this diagram at all. That's the entire subject of @sec-metallurgy-heat-treatment, coming up next.
:::

<details>
<summary>Worked example: reading the lever rule (static)</summary>

**Problem:** Estimate the fraction of proeutectoid ferrite and pearlite in slowly-cooled AISI 1045 (0.45% C) at room temperature. Assume the ferrite solvus limit is essentially 0.02% C and the eutectoid composition is 0.76% C.

**Solution — the lever rule:** just below A1, the structure is a two-phase mix of ferrite (at ~0.02% C) and austenite-about-to-become-pearlite (at 0.76% C). The fraction of each phase is found the same way you'd balance a lever: the fraction of *pearlite* equals the distance from the *overall* composition back to the *ferrite* composition, divided by the total distance between the two phase compositions.

$$\text{Fraction pearlite} = \frac{C_{\text{alloy}} - C_{\text{ferrite}}}{C_{\text{eutectoid}} - C_{\text{ferrite}}} = \frac{0.45 - 0.02}{0.76 - 0.02} = \frac{0.43}{0.74} \approx 0.58$$

$$\text{Fraction proeutectoid ferrite} = 1 - 0.58 = 0.42$$

So a slowly-cooled 1045 specimen should be roughly **58% pearlite and 42% proeutectoid ferrite** by area — a number you can sanity-check directly against your own micrograph in the lab (this is the basic idea behind the **ASM grain-size / phase-fraction estimation** you'll practice in @sec-testing-metallography, Part B).
</details>

Teaching demo — drag the carbon content slider to see how the pearlite fraction shifts (try 0.20 for a low-carbon steel like 1018, or 0.60 for a higher-carbon steel).

```{r calc-lever-rule, echo=FALSE, results='asis'}
qwebr_calc_card(
  label = "metallurgy-lever-rule-live",
  mode = "demo",
  title = "Lever Rule Calculator",
  icon = "scale-balanced",
  inputs = list(
    qwebr_calc_input("C_ferrite", "Ferrite solvus (C)", value = 0.02, min = 0.00, max = 0.05, step = 0.01, suffix = "% C", type = "slider"),
    qwebr_calc_input("C_eutectoid", "Eutectoid composition", value = 0.76, min = 0.60, max = 0.90, step = 0.01, suffix = "% C", type = "slider"),
    qwebr_calc_input("C_alloy", "Alloy carbon content", value = 0.20, min = 0.05, max = 0.76, step = 0.01, suffix = "% C", type = "slider")
  )
)
```

<details class="qwebr-calc-source">
<summary>Show the live R code behind this calculator</summary>

```{webr-r}
#| label: metallurgy-lever-rule-live
C_alloy <- 0.20       # try 0.15-0.20 for 1018, up to 0.76 for eutectoid steel
C_ferrite <- 0.02
C_eutectoid <- 0.76

frac_pearlite <- (C_alloy - C_ferrite) / (C_eutectoid - C_ferrite)
frac_ferrite <- 1 - frac_pearlite

cat(sprintf("Pearlite fraction: %.1f%% (alloy = %.2f%% C)\n", frac_pearlite * 100, C_alloy))
cat(sprintf("  Proeutectoid ferrite fraction    %.1f%%\n", frac_ferrite * 100))

par(mar = c(5, 5, 3, 1))
barplot(c(Ferrite = frac_ferrite * 100, Pearlite = frac_pearlite * 100),
        col = c("#85C1E9", "#2E4053"), ylim = c(0, 100), ylab = "Fraction of microstructure (%)",
        main = "Microstructure at room temperature")
```

</details>

### Reading Carbon Content from the Steel Numbering System {#sec-metallurgy-steel-numbers}

The **AISI/SAE** designation system lets you read approximate composition straight off the grade number, without looking anything up:

- **10xx series — plain carbon steel.** The last two digits give the carbon content in **hundredths of a percent**. AISI **1018** = 0.18% C (nominal; actual range is typically 0.15–0.20%). AISI **1045** = 0.45% C (typically 0.43–0.50%).
- **11xx series — resulfurized (free-machining) carbon steel.** Same carbon rule, with added sulfur for machinability.
- **15xx series — manganese steel.** Same last-two-digit carbon rule, with 1.00–1.65% Mn (versus about 0.30–0.90% Mn in a plain 10xx grade). AISI **1566**, used in your case-hardening/tensile lab specimen, is approximately 0.60–0.71% C with 0.85–1.15% Mn — a medium-high-carbon, manganese-boosted grade chosen specifically because the extra Mn improves hardenability (@sec-metallurgy-heat-treatment) for case hardening.
- **41xx series — chromium-molybdenum alloy steel.** The first two digits identify the alloy family (41 = Cr-Mo), and the last two digits are *still* hundredths-of-a-percent carbon. AISI **4140** = 0.40% C, alloyed with chromium and molybdenum for much higher hardenability than a plain carbon steel of the same carbon content — this is why 4140 is a common choice for shafts that need to harden all the way through a larger section.

::: {.callout-tip title="Industry application"}
**Automotive:** gears and shafts are commonly 41xx or 86xx alloy steels, case-hardened (@sec-metallurgy-heat-treatment and @sec-testing-hardness) for a hard wearing surface over a tough core. **Food processing:** fasteners and brackets exposed to washdown are more often stainless (Part B, @sec-testing-other-materials) than plain carbon steel, specifically to avoid the corrosion a 10xx grade would suffer. **Defense:** armor and structural steels are frequently low-alloy grades like 4130/4140, chosen for the combination of strength and toughness that alloying, not just carbon content, provides.
:::

<details>
<summary>Quick check: decoding a grade</summary>

**Question:** A supplier ships you round bar stamped "AISI 1030." Without looking anything else up, what do you already know about it?

**Answer:** It's a plain carbon steel (10xx series) with approximately 0.30% carbon — hypoeutectoid, roughly midway in carbon content between 1018 (0.18%) and 1045 (0.45%). You'd expect it to harden more than 1018 but less than 1045-1060 grades, and to have intermediate as-rolled strength and ductility.
</details>

### Try it yourself: how much pearlite?

Four plain carbon steels are cooled slowly to room temperature. Use the lever rule, with 0.02% C for ferrite and 0.76% C for the eutectoid, to find how much of each microstructure is pearlite and how much is proeutectoid ferrite.

```{r tryit-phase-fractions, echo=FALSE, results='asis'}
phase_steels <- data.frame(
  Steel = c("AISI 1010", "AISI 1030", "AISI 1050", "AISI 1070"),
  `Carbon (%)` = c(0.10, 0.30, 0.50, 0.70),
  check.names = FALSE, stringsAsFactors = FALSE
)
phase_steels$`Pearlite (%)` <- (phase_steels$`Carbon (%)` - 0.02) / (0.76 - 0.02) * 100
phase_steels$`Ferrite (%)` <- 100 - phase_steels$`Pearlite (%)`

tryit_grid(
  id = "phase-fractions",
  title = "Lever rule: ferrite and pearlite",
  data = phase_steels,
  blank = c("Pearlite (%)", "Ferrite (%)"),
  tol = 1,
  hints = c(`Pearlite (%)` = "(carbon - 0.02) / (0.76 - 0.02), as a percentage.",
            `Ferrite (%)` = "Whatever is not pearlite is proeutectoid ferrite."),
  intro = "Fill in both columns, to the nearest percent.",
  question = "<p>Four plain carbon steels are cooled slowly to room temperature. Use the lever rule with 0.02% C for ferrite and 0.76% C for the eutectoid composition.</p>"
)
```

<details class="tryit-solution">
<summary>Show the worked solution</summary>

```{r tryit-phase-fractions-solution, echo=FALSE}
phase_steels %>%
  kable(digits = c(0, 2, 0, 0), align = "lccc") %>%
  kable_styling(bootstrap_options = c("striped", "condensed"), full_width = FALSE)
```

The pearlite fraction rises almost in step with carbon: every 0.1% C adds about 13.5 points of pearlite. Since pearlite is the hard constituent and ferrite the soft one, this table is also a rough ranking of strength, from 1010 (soft, very formable) to 1070 (nearly all pearlite, used for springs and wear parts).

</details>

### Try it yourself: classify the steel

Read the carbon content from each designation, compare it with the eutectoid composition (about 0.76% C), and classify the steel.

```{r tryit-steel-class-sort, echo=FALSE, results='asis'}
tryit_sort(
  id = "steel-class-sort",
  title = "Hypoeutectoid, eutectoid or hypereutectoid?",
  bins = c("Hypoeutectoid", "Eutectoid", "Hypereutectoid"),
  cards = tibble::tribble(
  ~text, ~bin, ~why,
  "AISI 1018",
  "Hypoeutectoid", "The last two digits give 0.18% C, well below 0.76%: ferrite plus a little pearlite.",
  "AISI 1020",
  "Hypoeutectoid", "0.20% C: mostly proeutectoid ferrite.",
  "AISI 1045",
  "Hypoeutectoid", "0.45% C: roughly half ferrite, half pearlite.",
  "AISI 1060",
  "Hypoeutectoid", "0.60% C is still below the eutectoid: mostly pearlite with some ferrite.",
  "A plain carbon steel with 0.76% C",
  "Eutectoid", "At the eutectoid composition the structure is essentially all pearlite.",
  "AISI 1095",
  "Hypereutectoid", "0.95% C: pearlite with proeutectoid cementite at the grain boundaries.",
  "A plain carbon tool steel with 1.2% C",
  "Hypereutectoid", "Above 0.76% C: cementite forms first on slow cooling."
  ),
  intro = "Classify each steel by its carbon content."
)
```

---

## Heat Treatment {#sec-metallurgy-heat-treatment}

### Two Different Things Called "Heating the Steel" {#sec-metallurgy-recryst-vs-phase}

Before going further, it's worth separating two ideas that both involve heating steel and both end up changing its grain structure, but that work by completely different mechanisms — mixing them up is one of the most common sources of confusion in this material.

1. **Recrystallization** (@sec-metallurgy-recrystallization) — what happens during hot rolling, and what a *process anneal* does to cold-worked wire or sheet between drawing passes. This happens at a comparatively modest temperature (roughly 500–700 °C for plain carbon steel) that stays **below A1 (727 °C)** — nowhere near the iron-carbon phase diagram's transformation lines in @fig-fe-c-diagram. Iron never leaves its BCC (ferrite) structure. All that changes is **grain shape and size**: strained, elongated grains tangled with dislocations are replaced by new, strain-free, equiaxed grains. No new phase forms — it's a purely mechanical "reset" of the existing phase.
2. **The five heat treatments below** (full annealing, normalizing, quench hardening, tempering, stress relieving) are read directly off the phase diagram, and the four of them that actually change the microstructure (all but stress relieving) require heating **above A1, A3, or Acm** — deliberately crossing into the **austenite (FCC) field** in @fig-fe-c-diagram. The iron itself changes crystal structure: BCC ferrite transforms to FCC austenite, which then transforms back on cooling into ferrite + pearlite, or — if cooled fast enough to beat the TTT/CCT nose (@sec-metallurgy-ttt-cct) — into martensite instead. This is a genuine **phase transformation**, not just a grain-shape reset, and it's exactly why austenite (@sec-metallurgy-fe-c-phases) matters so much: it's the one starting phase every treatment below is built on.

| | Recrystallization (hot rolling, process annealing) | Heat treatments in @sec-metallurgy-five-treatments |
|---|---|---|
| Typical temperature | ~500–700 °C (steel) | Above A1 (727 °C), often well above A3/Acm |
| Where on @fig-fe-c-diagram | Below A1 — no phase boundary crossed | Above A1/A3/Acm — enters the austenite field |
| What actually changes | Grain shape/size only; new strain-free equiaxed grains replace deformed ones | The crystal structure itself: BCC ferrite ⇌ FCC austenite (⇌ martensite on fast cooling) |
| Governed by | The recrystallization temperature (~0.3–0.5 × absolute melting point) | The Fe-C phase diagram (A1/A3/Acm) plus TTT/CCT cooling-rate diagrams |

::: {.callout-important title="Watch the word \"annealing\" — it means two different things"}
The **full annealing** described in @sec-metallurgy-five-treatments below is deliberately heated *above* A3 (or A1) into austenite, then cooled slowly back through the transformation — a genuine round-trip phase change, same mechanism as the slow-cooling walkthrough in @sec-metallurgy-1045-walkthrough. That is a different process from the **process anneal / recrystallization anneal** described in @sec-metallurgy-recrystallization, which stays below A1 the entire time and only recrystallizes the existing ferrite grains. Both soften the steel; only one of them ever leaves the ferrite phase.
:::

### Martensite: The Phase That Isn't on the Diagram {#sec-metallurgy-martensite}

Go back to @fig-fe-c-diagram and look for martensite. You won't find it — **martensite does not appear anywhere on the equilibrium iron-carbon phase diagram**, because that diagram only shows phases that form under *slow, near-equilibrium* cooling, where atoms have time to diffuse into their lowest-energy arrangement.

**Quenching** — cooling austenite *fast* — denies carbon the time it needs to diffuse out of the iron lattice and form cementite. Instead, the FCC (@sec-metallurgy-crystal-structures) austenite lattice flips to something close to BCC almost instantly (a **diffusionless, shear-type transformation**, not the same slow nucleation-and-growth process that makes pearlite), but it's now trying to cram far more carbon into that structure than BCC ferrite can normally hold. The lattice distorts into a stretched, tetragonal shape to accommodate the trapped carbon — this stressed, supersaturated, distorted structure is **martensite**. It's not a new equilibrium phase; it's iron and carbon frozen in a highly stressed, metastable arrangement they'd rather not be in.

That internal distortion is exactly why martensite is **extremely hard, and extremely brittle** — the trapped carbon and distorted lattice choke off dislocation motion almost completely (recall @sec-metallurgy-dislocations: no dislocation motion means no ability to deform plastically before fracturing).

### TTT and CCT Diagrams, Simply {#sec-metallurgy-ttt-cct}

If the phase diagram tells you *what forms at equilibrium*, a **TTT diagram** (Time-Temperature-Transformation) tells you *how fast you have to cool to avoid it*. A TTT diagram plots temperature (vertical) against time on a log scale (horizontal), and shows, for one specific steel, how long austenite held at each temperature takes to start and finish transforming into pearlite or other products. The curves typically form a "C" or "nose" shape: transformation is slow near A1 (little driving force) and slow at very low temperatures (little atomic mobility), but fast somewhere in between — the "nose" of the C.

**The practical idea you need:** if you can cool a part fast enough to get past the nose of that C-curve before it has time to transform, you bypass pearlite formation entirely and the austenite is forced down to a temperature where it transforms to martensite instead. **CCT diagrams** (Continuous Cooling Transformation) are the more realistic cousin of TTT diagrams — instead of holding at a fixed temperature, they show what happens during continuous cooling at different rates, which is what actually happens during quenching. Both types of diagram exist for the same reason: to help you pick a cooling rate (and therefore a quench medium, @sec-metallurgy-quench-media) fast enough to get the microstructure you want.

::: {.callout-warning title="This is a simplified picture"}
Real TTT/CCT diagrams are alloy-specific — every grade of steel has its own, and alloying elements (like the Mn in 1566, or the Cr-Mo in 4140) push the "nose" of the C-curve to the right (longer times), which is *exactly* what "hardenability" means (@sec-metallurgy-quench-media). Reading an actual TTT/CCT diagram in detail is beyond this course, but the concept — cooling rate determines which product you get — is the whole reason heat treatment works.
:::

### The Five Heat Treatments {#sec-metallurgy-five-treatments}

All five of the following start the same way — heating the steel into (or just above) the austenite region — and differ almost entirely in **cooling rate**.

**Annealing** — heat above A3 (hypoeutectoid) or above A1 (near-eutectoid), hold, then cool **very slowly**, typically inside the switched-off furnace. Purpose: maximum softness, refined and relieved grain structure, best machinability, removal of prior cold work or casting stresses. Product: coarse pearlite + proeutectoid ferrite (or cementite), similar to the equilibrium walkthrough in @sec-metallurgy-1045-walkthrough, but with somewhat larger, more relaxed grains from the very slow cool. Hardness, strength: lowest of the five. Ductility, toughness: highest of the five.

**Normalizing** — heat above A3/Acm (typically somewhat higher than annealing, to fully re-austenitize and homogenize), then cool in **still air**. Faster than annealing, slower than quenching. Purpose: refine and homogenize grain size (especially after casting or hot working, where grains can be coarse and uneven — see @eq-hallpetch for why this matters), produce a more uniform, moderately fine pearlite + ferrite structure. Product: finer pearlite than annealing. Hardness, strength: moderately higher than annealed. Ductility: slightly lower than annealed, still good.

**Quench hardening** — heat above A3/Acm, then cool **very fast** (water, brine, or oil — @sec-metallurgy-quench-media) to beat the TTT/CCT curve's nose. Purpose: maximum hardness and strength. Product: martensite (fully, if the section is thin enough and cooled fast enough all the way through — otherwise a mix of martensite and other transformation products in the core, which is exactly what "hardenability" governs). Hardness, strength: highest of the five, by a wide margin. Ductility, toughness: **lowest** of the five — as-quenched martensite is dangerously brittle and is essentially never used in service without tempering.

**Tempering** — **reheat** already-quenched martensite to a temperature below A1 (commonly 150–650 °C depending on the target properties), hold, then cool (rate is not critical here). Purpose: relieve the internal stress of the quench and trade away some hardness for a large gain in toughness and ductility. Product: **tempered martensite** — very fine cementite particles precipitating out of the supersaturated martensite lattice, partially relieving the distortion while leaving a fine, strong microstructure behind. Hardness, strength: lower than as-quenched, but still much higher than annealed — and the exact hardness is tunable by choice of tempering temperature (@fig-tempering-curve). Ductility, toughness: much improved over as-quenched martensite.

[**Stress relieving**]{#sec-metallurgy-stress-relief} — heat to a relatively low temperature (well below A1, commonly 500–650 °C for steel), hold, then cool slowly (usually in air). Purpose: **not** to change hardness or microstructure significantly — just to let locked-in residual stress (from welding, machining, or cold work — recall @sec-metallurgy-crs-warping) relax out, without softening the part or changing its as-supplied strength very much. Product: same phases as before treatment; grain size and hardness essentially unchanged. This is the treatment you'd specify for a welded CRS frame that keeps warping after machining.

```{r fig-tempering-curve, echo=FALSE, fig.cap="Typical hardness of a quenched medium-carbon steel as a function of tempering temperature (simulated, illustrative trend only -- actual curves vary by alloy and carbon content).", fig.align='center', fig.width=9, fig.height=5}
set.seed(202)
temper_temp <- seq(150, 650, by = 25)
# Roughly monotonic decrease from as-quenched hardness, steeper past ~300 C
hardness_hrc <- 60 - 0.055 * (temper_temp - 150) - 0.00004 * (temper_temp - 150)^2
hardness_hrc <- hardness_hrc + rnorm(length(temper_temp), 0, 0.8)

temper_data <- data.frame(temp = temper_temp, hrc = hardness_hrc)

ggplot(temper_data, aes(x = temp, y = hrc)) +
  geom_line(color = "#4477AA", linewidth = 1) +
  geom_point(size = 2.2, color = "#4477AA") +
  annotate("point", x = 150, y = predict(loess(hrc ~ temp, data = temper_data), newdata = data.frame(temp = 150)),
           size = 3.5, color = "#CC3311") +
  annotate("text", x = 165, y = 64, label = "as-quenched\n(low temper)", size = 3.2 * diagram_text_scale, hjust = 0, vjust = 0) +
  expand_limits(y = 70) +
  labs(title = "Hardness vs. Tempering Temperature",
       x = "Tempering Temperature (deg C)", y = "Hardness (HRC)") +
  theme_minimal() +
  theme(plot.title = element_text(size = 14 * chart_text_scale, face = "bold"),
        axis.title = element_text(size = 11 * chart_text_scale),
        axis.text = element_text(size = 10 * chart_text_scale))
```

### The Hardness/Toughness Trade-Off {#sec-metallurgy-hardness-toughness}

Look again at @fig-tempering-curve: hardness falls steadily as tempering temperature rises. What isn't shown, but happens at the same time, is that **toughness and ductility rise** as hardness falls — you are always trading one for the other by choosing a tempering temperature. This is not a flaw in the process; it's the entire point of tempering. As-quenched martensite is hard enough to resist wear but far too brittle to survive an impact or a sudden overload without cracking — which is exactly **why a quenched part is (essentially) always tempered** before it goes into service. The only time you'd deliberately leave a specimen in the as-quenched condition is for a comparison specimen in a lab, like the one you'll test in @sec-testing-hardness.

<details>
<summary>Predict and explain: choosing a tempering temperature</summary>

**Question:** A cutting tool needs to hold a sharp edge (high hardness) but a structural bracket subjected to shock loads needs to survive impacts without cracking (high toughness). Both start from the same quenched steel. Which one gets tempered at a higher temperature, and why?

**Answer:** The bracket gets tempered at the *higher* temperature. Higher tempering temperature moves further down (right) on @fig-tempering-curve — lower hardness, but higher toughness and ductility, which is what an impact-loaded part needs. The cutting tool is tempered at a *lower* temperature to keep as much hardness (and edge retention) as tempering allows while still relieving enough of the dangerous as-quenched brittleness to be usable.
</details>

### Quench Media {#sec-metallurgy-quench-media}

Not every steel, and not every part shape, needs (or can survive) the fastest possible quench. Faster cooling gets further past the TTT curve's nose (more martensite, deeper hardening) but also builds up more thermal and transformation stress — and **distortion and cracking risk rise right along with cooling severity.**

| Quench medium | Relative cooling severity | Typical use | Distortion / cracking risk |
|---|---|---|---|
| Water | Fastest | Plain carbon steels with low hardenability, where a fast quench is needed just to get any martensite at all | **Highest** — most prone to cracking, especially in parts with sharp corners or sections of varying thickness |
| Brine (salt water) | Faster than plain water | Similar to water, when an even faster, more uniform quench is needed | Highest — similar to or slightly worse than water |
| Oil | Moderate | Alloy steels (e.g. 4140) with enough hardenability to harden at a gentler cooling rate | Moderate |
| Air | Slowest (of the "quenching" media) | Air-hardening tool steels with very high hardenability | Lowest |

: Typical relative severity and risk by quench medium. Actual cooling curves depend heavily on agitation, temperature, and part geometry — always follow the specific process specification for a given part. {#tbl-quench-media}

::: {.callout-tip title="Industry application"}
**Automotive:** gear and shaft quenching is closely controlled (often oil, sometimes polymer quenchants that fall between water and oil in severity) specifically to balance hardness against the distortion that would throw a precision gear tooth profile out of tolerance. **Defense:** thick armor plate sections are quenched with carefully engineered media and agitation to harden through the section without the cracking that a plain water quench would cause in a thick part.
:::

### Why Low-Carbon Steel Barely Hardens {#sec-metallurgy-low-carbon-hardening}

Go back to @sec-metallurgy-martensite: martensite's hardness comes from carbon atoms forced into, and distorting, the iron lattice. **A steel with very little carbon to begin with — like 1018, at roughly 0.18% C — simply doesn't have enough carbon available to distort the lattice very much, no matter how fast you quench it.** You can absolutely form martensite in 1018 with a fast enough quench, but the resulting hardness increase is modest compared to a medium- or high-carbon steel, because the martensite itself is low-carbon and much less distorted.

This is precisely why components that need a hard, wear-resistant surface but are made from a low-carbon steel (for toughness, weldability, or cost) are **case hardened** — carbon (or nitrogen) is diffused into just the surface layer before quenching, so *only the case* has enough carbon to form high-hardness martensite, while the low-carbon core stays comparatively soft and tough. You'll measure exactly this effect — a hardness gradient from a carbon-rich case to a low-carbon core — in the Vickers microhardness traverse of the AISI 1566 specimen in @sec-testing-hardness (Part B). The rest of this section explains *how* that carbon actually gets in.

### Carburizing: How Carbon Gets Into the Case {#sec-metallurgy-carburizing}

**Carburizing** is a two-part process: first carbon is added to the surface and diffused inward, then the part is quenched (sometimes directly from the carburizing temperature, sometimes after cooling and reheating) to turn the now carbon-rich case into martensite.

**Why it has to be done hot, in the austenite range.** Recall from @sec-metallurgy-fe-c-phases that **ferrite can dissolve almost no carbon (about 0.02 wt% at best), while austenite can dissolve up to 2.1 wt%.** Carburizing only works because the part is held *above A3* — fully austenitic — so the FCC lattice has room to actually take carbon into solution at the surface. Try to pack the same carbon-rich atmosphere around room-temperature (ferritic) steel and essentially none of it would dissolve in; this is yet another place where the phase diagram, not just "heat," is doing the real work (@sec-metallurgy-recryst-vs-phase).

**How the carbon is supplied**, from most to least common in industry today:

| Method | How carbon reaches the surface | Typical temperature |
|---|---|---|
| Gas carburizing | Part sits in a furnace atmosphere of hydrocarbon gas (e.g. methane or propane) mixed with a carrier gas; the gas decomposes (*cracks*) at the hot steel surface, depositing carbon atoms directly onto it | ~870–950 °C |
| Liquid (salt bath) carburizing | Part is immersed in a molten cyanide- or carbonate-based salt bath that supplies carbon (and often some nitrogen) at the surface | ~850–950 °C |
| Pack carburizing | Part is packed in a sealed container with a carbon-rich solid compound (charcoal plus an energizer) and heated for hours — the oldest method, now mostly a classroom/historical example rather than a production process | ~900–950 °C |

: Common ways carbon is introduced at the surface before it diffuses inward. All three rely on the same diffusion mechanism once carbon reaches the surface — they differ only in how carbon gets delivered there. {#tbl-carburizing-methods}

**Diffusion does the rest.** Once carbon atoms are available at the surface, they move inward by ordinary interstitial diffusion — hopping between the gaps in the iron lattice — driven simply by the concentration difference between the carbon-rich surface and the lower-carbon interior (the same kind of concentration-gradient-driven diffusion you'd see with a drop of food coloring spreading through still water, just far slower in a solid). Two things control how deep the carbon gets, and both are shop-floor levers a technician actually sets on a carburizing furnace:

- **Temperature** — diffusion speeds up sharply as temperature rises (more thermal energy, more successful atomic jumps per second), so a hotter furnace drives carbon in faster for the same hold time.
- **Time** — case depth does *not* grow in direct proportion to time. Diffusion depth scales roughly with the **square root of time**, so doubling the case depth takes roughly *four times* as long, not twice — a practical rule worth remembering when a process plan asks for a deeper case.

```{r fig-carburizing-profile, echo=FALSE, fig.cap="Illustrative carbon concentration profile after gas carburizing (schematic, not measured data). Carbon is highest at the surface, set by the furnace atmosphere, and falls off smoothly with depth -- an error-function-shaped curve, which is the solution to Fick's second law for this situation -- down to the steel's original core carbon content. 'Case depth' is conventionally defined as the depth at which carbon content falls to a chosen threshold, often 0.4% C.", fig.align='center', fig.width=9, fig.height=5.5}
depth <- seq(0, 2, by = 0.02)   # mm below the surface
C_surface <- 0.90                # wt% C at the surface (typical gas-carburizing target)
C_core <- 0.18                   # wt% C of the base steel (e.g. 1018)
case_depth_scale <- 0.55         # mm; controls how quickly carbon falls off with depth

# Error-function-shaped diffusion profile: erfc(z) = 2*pnorm(-z*sqrt(2))
z <- depth / case_depth_scale
erfc_z <- 2 * pnorm(-z * sqrt(2))
C_profile <- C_core + (C_surface - C_core) * erfc_z

profile_data <- data.frame(depth = depth, C = C_profile)

threshold <- 0.40   # conventional case-depth definition: depth where C falls to 0.4%
case_depth <- approx(profile_data$C, profile_data$depth, xout = threshold)$y

ggplot(profile_data, aes(x = depth, y = C)) +
  geom_line(color = "#CC3311", linewidth = 1.1) +
  geom_hline(yintercept = C_core, linetype = "dashed", color = "grey40") +
  geom_vline(xintercept = case_depth, linetype = "dotted", color = "#0077BB") +
  annotate("point", x = 0, y = C_surface, size = 2.5, color = "#CC3311") +
  annotate("text", x = 0.05, y = C_surface + 0.03, label = "surface",
            size = 3.2 * diagram_text_scale, hjust = 0) +
  annotate("text", x = 0.05, y = C_core + 0.05, label = "core (base) carbon content",
            size = 3.2 * diagram_text_scale, hjust = 0, color = "grey30") +
  annotate("text", x = case_depth + 0.04, y = 0.72, label = sprintf("case depth\n(~%.2f mm here)", case_depth),
            size = 3.2 * diagram_text_scale, hjust = 0, color = "#0077BB") +
  scale_x_continuous(limits = c(0, 2), expand = c(0, 0)) +
  scale_y_continuous(limits = c(0, 1.0)) +
  labs(title = "Carbon Concentration vs. Depth After Carburizing",
       x = "Depth Below Surface (mm)", y = "Carbon Content (wt% C)") +
  theme_minimal() +
  theme(plot.title = element_text(size = 14 * chart_text_scale, face = "bold"),
        axis.title = element_text(size = 11 * chart_text_scale),
        axis.text = element_text(size = 10 * chart_text_scale))
```

**After diffusion, quench.** Once the furnace cycle has built the carbon gradient shown in @fig-carburizing-profile, the part is quenched while still (or after being reheated to be) fully austenitic. The high-carbon case has plenty of carbon to form hard martensite; the low-carbon core — recall the opening of this section — barely hardens even though it was quenched too, because it never had the carbon to begin with. The result is one part with two microstructures: a hard, wear-resistant martensitic case over a tough, crack-resistant low-carbon core, exactly the hardness-vs-depth profile you'll traverse with the Vickers microhardness tester in @sec-testing-hardness.

::: {.callout-note title="Nitriding: a lower-temperature alternative"}
**Nitriding** diffuses nitrogen instead of carbon, forming very hard iron nitride compounds at the surface. The practical advantage: common (ferritic) nitriding is done at only ~500–550 °C, **below A1** — the part never enters the austenite field at all, so no quench is needed afterward and distortion is much lower than carburizing. The trade-off is a much thinner case and a longer processing time. Carburizing has to cross into austenite because it needs austenite's much higher carbon solubility; nitriding doesn't need to, because iron nitrides can form directly in the ferrite structure.
:::

::: {#tbl-heat-treatment-summary}

| Treatment | Cooling method | Resulting microstructure | Relative hardness | Relative toughness/ductility |
|---|---|---|---|---|
| Annealing | Very slow (furnace cool) | Coarse pearlite + proeutectoid ferrite/cementite | Lowest | Highest |
| Normalizing | Air cool | Finer, more uniform pearlite + ferrite | Low-moderate | High |
| Quench hardening | Fast (water/brine/oil) | Martensite (untempered) | Highest | Lowest (brittle) |
| Tempering (after quench) | Reheat below A1, air cool | Tempered martensite | High (tunable down by temper temp) | Moderate-high (tunable up by temper temp) |
| Stress relieving | Low-temp heat, slow cool | Unchanged from starting structure | Unchanged | Unchanged (residual stress reduced) |

Summary of the five heat treatments: process, resulting microstructure, and relative property effects.
:::

<details>
<summary>Practice: connect this to the hardness lab</summary>

**Question:** In the hardness lab (@sec-testing-hardness, Part B) you'll be given **annealed, quenched, and normalized** specimens of the same steel and asked to explain why their hardness differs. Using only what's in this section, rank the three from lowest to highest expected hardness, and explain why.

**Answer:** **Annealed < Normalized < Quenched.** Annealed has the slowest cooling rate and coarsest pearlite (softest, most ductile). Normalizing cools faster than annealing (air vs. furnace), giving finer pearlite and moderately higher hardness. Quenching is fast enough to bypass pearlite formation entirely and produce martensite, which is far harder than any pearlite/ferrite mixture. (Note that the quenched specimen in that lab is *not* tempered — see why that matters in @sec-metallurgy-hardness-toughness.)
</details>

---
