Repository: Prof-MV/Process-Engineering

# ENGR-3027 Process Engineering

Lecture notes for ENGR-3027 Process Engineering, built as a [Quarto](https://quarto.org) book.

Published at <https://prof-mv.github.io/Process-Engineering/> (HTML, PDF, and EPUB).

## Structure

- `index.qmd`, `NN-Chapter-Name.qmd` — chapter source files, in `_quarto.yml`'s `book: chapters:` order
- `_quarto.yml` — book metadata and format settings (HTML/PDF/EPUB)
- `images/` — figures and diagrams referenced by chapters
- `R/` — shared helper functions (`helpers.R`) and package setup (`required_packages.R`)
- `.github/workflows/publish.yml` — CI: renders the book and deploys `docs/` to the `gh-pages` branch on every push to `master`

File: 07-Materials-Testing.qmd (part 2 of 3)
---
- **Edge distance:** an indentation placed too close to a specimen edge deforms asymmetrically (material can flow sideways out of the edge instead of being resisted), giving an artificially low reading — standards specify minimum distance from any edge or from another indentation.
- **Surface preparation:** scale, paint, roughness, or curvature under the indenter distorts the reading; hardness testing (unlike a full micrograph) usually needs a reasonably clean, flat surface, not necessarily a mirror polish.
- **Curved surfaces:** testing a round bar or curved part changes the effective contact geometry compared to the flat surface the conversion charts assume, and typically requires a correction factor.

<details>
<summary>Worked example: Vickers hardness calculation (static)</summary>

**Problem:** A Vickers microhardness test at 500 gf (0.5 kgf) produces an indentation with diagonals of 62.4 µm and 63.8 µm. Calculate the Vickers hardness number.

**Solution:** Convert diagonals to mm and average: $d = (0.0624 + 0.0638)/2 = 0.0631$ mm.

$$HV = \frac{1.8544 \times 0.5}{0.0631^2} = \frac{0.9272}{0.00398} \approx 233 \text{ HV}$$

For a case-hardened specimen, you'd repeat this calculation at each depth of your traverse and plot HV against distance from the surface — exactly the profile you build in the tensile/microhardness lab.
</details>

Teaching demo — change the diagonal measurements and load below. Notice how the *same* diagonal size at a higher load gives a lower HV, and vice versa — this is why comparing hardness numbers taken at different loads without converting first is a common source of confusion.

```{r calc-vickers, echo=FALSE, results='asis'}
qwebr_calc_card(
  label = "testing-vickers-live",
  mode = "demo",
  title = "Vickers Hardness Calculator",
  icon = "gem",
  inputs = list(
    qwebr_calc_input("F_load", "Load", value = 0.3, min = 0.05, max = 2, step = 0.05, suffix = "kgf", type = "slider"),
    qwebr_calc_input("d1", "Diagonal 1", value = 58.0, min = 20, max = 200, step = 0.5, suffix = "µm", type = "slider"),
    qwebr_calc_input("d2", "Diagonal 2", value = 60.5, min = 20, max = 200, step = 0.5, suffix = "µm", type = "slider")
  )
)
```

<details class="qwebr-calc-source">
<summary>Show the live R code behind this calculator</summary>

```{webr-r}
#| label: testing-vickers-live
F_load <- 0.3       # kgf (300 gf), typical microhardness load
d1 <- 58.0           # micrometers
d2 <- 60.5           # micrometers

d_mm <- ((d1 + d2) / 2) / 1000
HV <- 1.8544 * F_load / d_mm^2

cat(sprintf("Vickers hardness: %.0f HV (mean diagonal %.4f mm)\n", HV, d_mm))
cat(sprintf("  Approx. equivalent UTS   %.0f MPa\n", 3.45 * HV))

par(mar = c(5, 5, 3, 1))
diag_um <- seq(20, 200, by = 1)
plot(diag_um, 1.8544 * F_load / (diag_um / 1000)^2, type = "l", lwd = 2, col = "#2E86C1",
     xlim = c(20, 200), ylim = c(0, 1200), xlab = "Mean diagonal (micrometers)",
     ylab = "Vickers hardness (HV)", main = "Hardness against indent size at this load")
points(d_mm * 1000, min(HV, 1200), pch = 19, cex = 2, col = "#C0392B")
```

</details>

Teaching demo — convert a case-hardened part's Vickers profile toward the Rockwell C scale used to define case depth. (Real conversion requires the ASTM E140 table; this is a simplified linear approximation for illustration only — never use it for a real report.)

```{r calc-case-depth, echo=FALSE, results='asis'}
qwebr_calc_card(
  label = "testing-case-depth-live",
  mode = "demo",
  title = "HV-to-HRC Estimate Calculator",
  icon = "layer-group",
  inputs = list(
    qwebr_calc_input("HV_reading", "Vickers reading", value = 620, min = 150, max = 900, step = 5, suffix = "HV", type = "slider")
  )
)
```

<details class="qwebr-calc-source">
<summary>Show the live R code behind this calculator</summary>

```{webr-r}
#| label: testing-case-depth-live
# Simplified illustrative HV-to-approximate-HRC relationship (NOT for real reporting --
# use the actual ASTM E140 table / chart supplied for your lab)
HV_reading <- 620

approx_HRC <- (HV_reading - 100) / 11.9   # rough linear fit, illustrative only

cat(sprintf("Rough approximate Rockwell C equivalent: %.0f HRC\n", approx_HRC))
cat("Effective case depth is read where the profile crosses HRC 50;\n")
cat("true case depth is read where it crosses HRC 40 (see your lab template).\n")

par(mar = c(5, 5, 3, 1))
hv_axis <- seq(150, 900, by = 10)
plot(hv_axis, (hv_axis - 100) / 11.9, type = "l", lwd = 2, col = "#2E86C1", xlim = c(150, 900),
     ylim = c(0, 70), xlab = "Vickers reading (HV)", ylab = "Approximate HRC",
     main = "Simplified HV-to-HRC relationship")
abline(h = c(40, 50), lty = 2, col = "grey50")
points(HV_reading, approx_HRC, pch = 19, cex = 2, col = "#C0392B")
```

</details>

---

## Impact (Charpy) Testing and Temperature Effects {#sec-testing-charpy}

::: {.callout-note title="Before you read on"}
Think about a plastic milk jug left outside all winter versus one fresh from the store. The cold one shatters if you drop it; the room-temperature one just bounces. Same material, same shape — only the temperature changed. That's the ductile-to-brittle transition, and you're about to see steel do almost exactly the same thing.
:::

### Toughness vs. Strength {#sec-testing-toughness-vs-strength}

**Toughness** is the ability to absorb energy before fracturing — it is *not* the same thing as strength. A material can be very strong (high UTS) but have low toughness if it fractures with little plastic deformation (as-quenched martensite is the clearest example: very high strength, very low toughness). On a stress-strain curve, toughness is roughly the *area under the curve* — strength times ductility, not either one alone.

### What the Charpy Test Measures {#sec-testing-charpy-what}

The **Charpy impact test** (ASTM E23) swings a heavy pendulum from a fixed height to strike a small, standardized, notched bar, breaking it in a fraction of a second. The pendulum's height before and after the break tells you how much energy the specimen **absorbed** in fracturing — reported in joules (J) or foot-pounds (ft·lbf). This absorbed energy is the direct measure of impact toughness: a bar that absorbs a lot of energy bent, tore, and consumed energy through plastic deformation before breaking; a bar that absorbs very little snapped almost instantly.

The **notch** is deliberately machined into the specimen, and it matters enormously: a notch is a stress concentrator, and it also constrains the material at the notch root from deforming freely in all directions (a condition called triaxial stress state), which suppresses the material's ability to deform plastically right where the crack needs to start. This makes the Charpy test a much harsher, more realistic test of how a material behaves at a stress concentration — a hole, a fillet, a weld toe, a scratch — than a smooth tensile bar ever could be, which is exactly why so many real engineering structures (and Charpy specimens) fail from notches and stress risers rather than from smooth sections.

### The Ductile-to-Brittle Transition Temperature (DBTT) {#sec-testing-dbtt}

Recall from @sec-metallurgy-crystal-structures (Part A) that **BCC** metals have far fewer easy slip systems than **FCC** metals. At room temperature, thermal energy is enough to help dislocations in a BCC steel overcome the resistance to slip and move relatively freely, so the steel behaves in a tough, ductile manner. Cool it down, and there is progressively less thermal energy available to assist dislocation motion — at some temperature, moving a crack through the material (brittle fracture) simply requires *less* energy than moving dislocations to deform around it (ductile fracture), and the material's failure mode flips from ductile to brittle, often over a surprisingly narrow temperature range. That temperature (range) is the **ductile-to-brittle transition temperature (DBTT)**.

**FCC** metals (@sec-metallurgy-crystal-structures) (aluminum, austenitic stainless steel, copper — see @sec-testing-other-materials) have so many available slip systems that dislocations keep moving relatively easily even at very low temperatures, so they do **not** show a sharp DBTT — their toughness declines gradually, if at all, as temperature drops, rather than falling off a cliff.

```{r fig-charpy-curve, echo=FALSE, fig.cap="Representative Charpy absorbed energy vs. temperature curves: a BCC steel shows a sharp ductile-to-brittle transition; an FCC aluminum alloy stays comparatively flat across the same temperature range (schematic, typical shapes only).", fig.align='center', fig.width=10, fig.height=6}
set.seed(404)
temps <- seq(-80, 120, by = 10)

# BCC steel: sigmoid transition from a low shelf to a high shelf
steel_energy <- 8 + (95 - 8) / (1 + exp(-(temps - (-10)) / 15)) + rnorm(length(temps), 0, 3)
steel_energy <- pmax(steel_energy, 2)

# FCC aluminum: nearly flat, gentle decline
alum_energy <- 34 - 0.03 * (temps + 80) + rnorm(length(temps), 0, 1.5)

charpy_data <- rbind(
  data.frame(temp = temps, energy = steel_energy, material = "AISI 1018 steel (BCC)"),
  data.frame(temp = temps, energy = alum_energy, material = "Aluminum alloy (FCC)")
)

ggplot(charpy_data, aes(x = temp, y = energy, color = material)) +
  geom_point(size = 2.2) +
  geom_smooth(method = "loess", formula = y ~ x, se = FALSE, span = 0.9, linewidth = 1) +
  annotate("segment", x = -10, xend = -10, y = 0, yend = 55,
            linetype = "dashed", color = "grey40") +
  annotate("text", x = -10, y = 60, label = "approximate DBTT\n(steel)",
            size = 3.2 * diagram_text_scale, hjust = 0.5) +
  scale_color_manual(values = c("AISI 1018 steel (BCC)" = "#CC3311", "Aluminum alloy (FCC)" = "#0077BB")) +
  labs(title = "Charpy Absorbed Energy vs. Temperature",
       x = "Test Temperature (deg C)", y = "Absorbed Energy (J)", color = NULL) +
  theme_minimal() +
  theme(plot.title = element_text(size = 14 * chart_text_scale, face = "bold"),
        axis.title = element_text(size = 11 * chart_text_scale),
        axis.text = element_text(size = 10 * chart_text_scale),
        legend.text = element_text(size = 10 * chart_text_scale),
        legend.position = "bottom")
```

Reading @fig-charpy-curve: at low temperature, the steel sits on a **lower shelf** of low, roughly constant absorbed energy (brittle behaviour). At high temperature, it sits on an **upper shelf** of high, roughly constant absorbed energy (ductile behaviour). In between is the **transition region**, where absorbed energy climbs steeply — this is where the DBTT is reported, sometimes as the temperature at the curve's midpoint, sometimes as the temperature for a specified minimum energy (different standards/specifications define it slightly differently; report whichever definition your lab template specifies).

**Fracture appearance** changes right along with the energy: a low-shelf (brittle) fracture is flat and bright, with a granular, crystalline look (individual grain facets reflecting light) and little to no visible shear lip. An upper-shelf (ductile) fracture is dull and fibrous, with a large **shear lip** — the sloped, 45° rim around the fracture where the material failed by shear rather than cleavage — and specimens through the transition region show a mix, often reported as a **percent shear** (the fraction of the fracture surface showing ductile shear character rather than flat, brittle cleavage).

### Historical Examples {#sec-testing-charpy-history}

The DBTT is not an academic curiosity — it has caused some of the most famous structural failures in history. During the Second World War, a number of welded **Liberty ships** fractured suddenly, some literally splitting in half, in cold North Atlantic water (@fig-liberty-ship-fracture); investigation found that the hull steel's DBTT was close to the seawater temperature the ships operated in, and that welded construction (unlike the riveted ships built before it) allowed a crack starting at one flaw to run continuously across an entire welded plate without stopping at a riveted joint. The **RMS Titanic**'s hull steel has similarly been studied and found to have had a DBTT high enough that, in the near-freezing water of the collision, the steel was likely already on the lower (brittle) shelf, making it far more prone to fracturing on impact than a modern, cold-tolerant steel would be.

![The SS *Schenectady*, a Liberty-ship-type T2 tanker, moored at the dock in Portland, Oregon, after her welded hull fractured almost completely in two on 16 January 1943 — a dramatic, non-fatal example of exactly the brittle fracture this section describes. (U.S. Government Printing Office, 1947; public domain, via Wikimedia Commons.)](images/liberty-ship-schenectady-fracture.jpg){#fig-liberty-ship-fracture fig-align="center" width="80%"}

The investigation into these failures was led by Cambridge metallurgist **Constance Tipper**, who showed the cause was brittle fracture of the steel itself rather than poor welding, and developed the low-temperature bend test — the **Tipper test** — still used to find a steel's transition temperature. Read more about her work in [Imperial College London's profile of her](https://www.imperial.ac.uk/Stories/constance-tipper/).

::: {.callout-tip title="Industry application"}
**Canadian context:** pipelines, heavy equipment, and structural steel used outdoors in a Canadian winter (routinely well below −20 °C in much of the country) must be specified with a DBTT safely below the lowest service temperature the structure will see — this is exactly why Charpy testing at multiple sub-zero temperatures, as in your own lab, is standard practice for structural and pipeline steel qualification, not just a classroom exercise. Outdoor equipment, from farm machinery to snow-clearing equipment, faces the same requirement.
:::

### Predicting Your Own Lab Results {#sec-testing-charpy-predict}

Your Charpy lab tests AISI 1018 hot-rolled and cold-rolled specimens at approximately −60, −40, −20, 0 °C, room temperature, 60 °C, and 100 °C. Based on everything above, you should predict:

- **Low temperatures (−60 to −20 °C):** low absorbed energy, flat/bright/granular fracture surface — lower shelf behaviour.
- **Around 0 °C to room temperature:** rapidly rising absorbed energy as you move through the transition region — exact values will scatter more here than on either shelf, which is normal and expected for a transition-region test.
- **High temperatures (60–100 °C):** high, roughly leveled-off absorbed energy, dull/fibrous fracture with a large shear lip — upper shelf behaviour.
- **Hot-rolled vs. cold-rolled:** recall from @sec-metallurgy-hrs-crs (Part A) that cold work raises strength but lowers ductility/toughness. Predict the cold-rolled specimens will generally show *lower* absorbed energy than hot-rolled at a given temperature, and may show a DBTT shifted to a somewhat higher temperature.

### Temperature Effects on Tensile and Hardness Results {#sec-testing-temperature-other-tests}

Temperature doesn't only affect impact toughness. **Tensile strength and yield strength of steel generally rise somewhat as temperature drops** (and ductility drops somewhat too — the same underlying dislocation-mobility story as the DBTT, just measured slowly instead of by impact), while at elevated temperature, strength typically falls and ductility rises. **Hardness** shows a similar trend — most metals read slightly softer hot and slightly harder cold — which is one reason hardness testing standards call for testing near room temperature unless a test is specifically designed for elevated- or low-temperature service conditions.

---

## Sectioning and Metallography Theory {#sec-testing-metallography}

::: {.callout-note title="Before you read on"}
You can't see individual grains with your bare eyes or even most hand lenses — steel looks like a featureless grey solid at that scale. Metallography is simply the set of steps that gets a metal surface flat, smooth, and chemically revealed enough that a microscope can finally show you the grain structure that's been controlling all your test results this whole chapter.
:::

### Why We Cut, Mount, Grind, Polish, and Etch {#sec-testing-why-metallography}

Each step in metallographic preparation exists to remove the damage the previous step created, while getting progressively closer to a true, undisturbed view of the microstructure:

- **Sectioning (cutting)** removes a small, manageable sample from the part, oriented deliberately — recall from @sec-metallurgy-hrs-crs-observations that a **transverse** section (across the bar) and a **longitudinal** section (along the bar) can look completely different in cold-worked material, so the choice of section is not arbitrary.
- **Mounting** embeds the small, often awkwardly-shaped sample in a plastic (commonly bakelite, applied hot under pressure) so it can be handled and polished safely and consistently.
- **Grinding** (successively finer abrasive papers) removes the rough cut surface and the deformation it caused, working down through a sequence of grits until scratches are fine and uniform.
- **Polishing** (progressively finer abrasive suspensions, down to sub-micron) removes the remaining grinding scratches until the surface is mirror-flat and scratch-free — at this point you can see large features like porosity or graphite flakes (@sec-testing-other-materials, cast iron), but not yet grain boundaries or phases, because a polished, unetched metal surface reflects light almost uniformly.
- **Etching** (a mild acid, most commonly **2% nital** — nitric acid in alcohol — for plain carbon and low-alloy steels) chemically attacks the surface at a rate that depends on crystallographic orientation and on which phase is present. Grain boundaries, being more reactive/higher-energy regions, etch faster and etch a tiny groove, which scatters light and shows up dark under the microscope; different phases (ferrite vs. pearlite vs. martensite) etch at different rates and therefore show different degrees of light and dark, revealing the microstructure.

::: {.callout-important title="Cutting heat and pressure can lie to you"}
An improperly cut or ground specimen — too much heat from a dull blade, too much pressure during coarse grinding — can locally overheat or cold-work the very surface layer you're trying to examine, changing the microstructure right where you're looking (for example, inadvertently tempering martensite near the cut edge, or smearing grains from mechanical damage). This is exactly why the grinding sequence uses copious water cooling and works through a full sequence of grit sizes rather than skipping straight to fine polish — each step is there to remove the damage the previous, coarser step introduced, right down to a damage-free final surface.
:::

### Reading a Micrograph {#sec-testing-reading-micrographs}

- **Ferrite** etches lightly and appears as the light-coloured background/matrix phase in a nital-etched plain carbon steel.
- **Pearlite** etches more heavily (more grain-boundary-like area per unit volume, from all those ferrite/cementite interfaces) and appears darker, sometimes showing a fine striped/lamellar pattern at high magnification, sometimes just appearing as darker patches at low magnification where the lamellae are too fine to resolve.
- **Martensite** has a very different, characteristic appearance: a fine, needle-like or plate-like ("acicular") pattern, quite different from the smoother, more rounded grain structure of ferrite/pearlite — a trained eye can usually identify martensite (or tempered martensite, which looks similar but slightly softer-edged after the fine carbide precipitation of tempering) on sight.
- **Grain size** can be estimated formally using the **ASTM E112** grain size number, $G$ — a higher $G$ number means smaller (finer) grains, related to the number of grains visible per unit area at a standard magnification (roughly, $N = 2^{G-1}$ grains per square inch at 100X, though the full standard method involves comparison charts or systematic counting rather than working from this formula directly). For this course, the basic idea to take away is: **count or compare, don't guess** — a finer-grained specimen (higher $G$) should correlate with the higher strength/hardness predicted by Hall-Petch (@eq-hallpetch), and this is a useful sanity check between your micrograph and your hardness results on the same specimen.

::: {.callout-warning title="These are schematic diagrams, not photomicrographs"}
@fig-case-core-micrograph and @fig-heat-treatment-micrograph are simplified illustrations of the *pattern* each microstructure makes, not real photographs. Your own case-hardened and heat-treated specimens will look noisier, and the case/core boundary will be more gradual than the clean split drawn here.
:::

```{r testing-grain-helper, include=FALSE}
# Shared helpers for schematic (non-photographic) microstructure diagrams:
# irregular polygon "grains" on a jittered grid, and a scatter of short line
# segments to suggest the acicular (needle-like) look of martensite.
make_grain_field <- function(seed, nx, ny, xlim, ylim,
                              elongate_x = 1, elongate_y = 1,
                              phase_prob = 0.55, r_jitter_frac = 0.35, n_pts = 11) {
  set.seed(seed)
  spacing_x <- diff(xlim) / nx
  spacing_y <- diff(ylim) / ny
  centers <- expand.grid(
    cx = seq(xlim[1] + spacing_x / 2, xlim[2] - spacing_x / 2, length.out = nx),
    cy = seq(ylim[1] + spacing_y / 2, ylim[2] - spacing_y / 2, length.out = ny)
  )
  n <- nrow(centers)
  centers$cx <- centers$cx + runif(n, -spacing_x * 0.28, spacing_x * 0.28)
  centers$cy <- centers$cy + runif(n, -spacing_y * 0.28, spacing_y * 0.28)
  centers$grain_id <- seq_len(n)
  centers$phase <- ifelse(runif(n) < phase_prob, "Ferrite", "Pearlite")

  r_mean_x <- spacing_x * 0.60 * elongate_x
  r_mean_y <- spacing_y * 0.60 * elongate_y

  blobs <- lapply(seq_len(n), function(i) {
    angles <- seq(0, 2 * pi, length.out = n_pts + 1)[-(n_pts + 1)]
    rj <- 1 + runif(n_pts, -r_jitter_frac, r_jitter_frac)
    data.frame(
      grain_id = centers$grain_id[i],
      phase = centers$phase[i],
      x = centers$cx[i] + r_mean_x * rj * cos(angles),
      y = centers$cy[i] + r_mean_y * rj * sin(angles)
    )
  })
  do.call(rbind, blobs)
}

make_needle_field <- function(seed, n, xlim, ylim, len = 0.35) {
  set.seed(seed)
  x0 <- runif(n, xlim[1], xlim[2])
  y0 <- runif(n, ylim[1], ylim[2])
  # Two dominant needle orientations (roughly 55 and 125 degrees), the way
  # martensite plates form along preferred crystallographic directions
  family <- sample(c(55, 125), n, replace = TRUE)
  ang <- (family + runif(n, -8, 8)) * pi / 180
  data.frame(x = x0, y = y0, xend = x0 + len * cos(ang), yend = y0 + len * sin(ang))
}

grain_theme <- theme_void() +
  theme(plot.title = element_text(size = 12 * chart_text_scale, face = "bold", hjust = 0.5),
        legend.text = element_text(size = 9.5 * chart_text_scale),
        legend.title = element_text(size = 10 * chart_text_scale),
        legend.position = "bottom",
        plot.background = element_rect(fill = "white", color = "grey70"))
```

```{r fig-case-core-micrograph, echo=FALSE, fig.cap="Schematic diagram (not an actual photomicrograph) of a case-hardened cross-section: a dense, acicular (needle-like) martensite/tempered-martensite case near the surface, transitioning to coarser ferrite+pearlite grains in the core. The boundary is drawn sharp for clarity; a real transition is more gradual.", fig.align='center', fig.width=10, fig.height=5}
case_needles <- make_needle_field(seed = 31, n = 420, xlim = c(0, 3.2), ylim = c(0, 6), len = 0.32)
core_grains <- make_grain_field(seed = 32, nx = 5, ny = 6, xlim = c(3.2, 10), ylim = c(0, 6),
                                  elongate_x = 1, elongate_y = 1, phase_prob = 0.55)

ggplot() +
  annotate("rect", xmin = 0, xmax = 3.2, ymin = 0, ymax = 6, fill = "#D8CFC2") +
  geom_polygon(data = core_grains, aes(x = x, y = y, group = grain_id, fill = phase),
               color = "grey15", linewidth = 0.35) +
  geom_segment(data = case_needles, aes(x = x, y = y, xend = xend, yend = yend),
               color = "#3B3226", linewidth = 0.5, alpha = 0.8) +
  scale_fill_manual(values = c(Ferrite = "#F1E7D6", Pearlite = "#6E5B42"), name = "Core phase") +
  annotate("segment", x = 3.2, xend = 3.2, y = 0, yend = 6, linetype = "dashed",
            color = "#CC3311", linewidth = 0.8) +
  annotate("text", x = 3.2, y = 6.4, label = "approx. case/core boundary",
            size = 3.3 * diagram_text_scale, color = "#CC3311") +
  annotate("text", x = 1.6, y = -0.5, label = "case (martensite)",
            size = 3.0 * diagram_text_scale, hjust = 0.5) +
  annotate("text", x = 6.6, y = -0.5, label = "core (ferrite + pearlite)",
            size = 3.0 * diagram_text_scale, hjust = 0.5) +
  annotate("segment", x = 0, xend = 10, y = -1.1, yend = -1.1,
            arrow = arrow(length = unit(0.18, "cm")), color = "grey30") +
  annotate("text", x = 10, y = -1.5, label = "distance from surface ->",
            size = 3.0 * diagram_text_scale, hjust = 1) +
  coord_fixed(xlim = c(0, 10), ylim = c(-2, 6.8), expand = FALSE) +
  labs(title = "Case-Hardened Steel -- Case-to-Core Transition (schematic)") +
  grain_theme
```

```{r fig-heat-treatment-micrograph, echo=FALSE, fig.cap="Schematic diagram (not an actual photomicrograph) comparing three heat-treated conditions of the same steel at the same scale: annealed (coarse pearlite + ferrite), normalized (finer pearlite + ferrite), and quenched (acicular, untempered martensite).", fig.align='center', fig.width=12, fig.height=5}
annealed_grains <- make_grain_field(seed = 41, nx = 4, ny = 3, xlim = c(0, 10), ylim = c(0, 6),
                                      phase_prob = 0.55, r_jitter_frac = 0.4)
normalized_grains <- make_grain_field(seed = 42, nx = 7, ny = 5, xlim = c(0, 10), ylim = c(0, 6),
                                        phase_prob = 0.55, r_jitter_frac = 0.35)
quenched_needles <- make_needle_field(seed = 43, n = 480, xlim = c(0, 10), ylim = c(0, 6), len = 0.30)

phase_fill <- scale_fill_manual(values = c(Ferrite = "#F1E7D6", Pearlite = "#6E5B42"), name = "Phase")

p_annealed <- ggplot(annealed_grains, aes(x = x, y = y, group = grain_id, fill = phase)) +
  geom_polygon(color = "grey15", linewidth = 0.4) + phase_fill +
  coord_fixed(xlim = c(0, 10), ylim = c(0, 6), expand = FALSE) +
  labs(title = "Annealed\n(coarse pearlite + ferrite)") + grain_theme

p_normalized <- ggplot(normalized_grains, aes(x = x, y = y, group = grain_id, fill = phase)) +
  geom_polygon(color = "grey15", linewidth = 0.3) + phase_fill +
  coord_fixed(xlim = c(0, 10), ylim = c(0, 6), expand = FALSE) +
  labs(title = "Normalized\n(finer pearlite + ferrite)") + grain_theme

p_quenched <- ggplot() +
  annotate("rect", xmin = 0, xmax = 10, ymin = 0, ymax = 6, fill = "#D8CFC2") +
  geom_segment(data = quenched_needles, aes(x = x, y = y, xend = xend, yend = yend),
               color = "#3B3226", linewidth = 0.5, alpha = 0.85) +
  coord_fixed(xlim = c(0, 10), ylim = c(0, 6), expand = FALSE) +
  labs(title = "Quenched\n(acicular, untempered martensite)") + grain_theme

gridExtra::grid.arrange(p_annealed, p_normalized, p_quenched, ncol = 3)
```

::: {.callout-tip title="Industry application"}
**Automotive and defense:** failure analysis labs routinely section a failed part right through the crack or fracture origin and prepare a metallographic specimen specifically to answer "was the microstructure what the print specified?" — the wrong hardness, the wrong grain size, or an unexpected phase (like untempered martensite where tempered martensite was specified) shows up immediately once you know how to read it, exactly as you're learning to do here.
:::

<details>
<summary>Predict and explain: connecting the metallography to the hardness lab</summary>

**Question:** In the hardness lab you'll examine (or be told about) annealed, quenched, and normalized specimens of the same steel. Based on this section and @sec-metallurgy-heat-treatment (Part A), predict what each should look like under the microscope, from coarsest/softest-looking to finest/hardest-looking.

**Answer:** Annealed: coarsest pearlite + ferrite, most relaxed-looking grain structure. Normalized: finer, more uniform pearlite + ferrite than annealed. Quenched (untempered): acicular (needle-like) martensite, visually the most different from the other two — no pearlite lamellae at all if fully martensitic. This visual ranking should match the hardness ranking from the Part A practice problem in @sec-metallurgy-low-carbon-hardening.
</details>

### Try it yourself: prepare the specimen

A metallographic specimen has to be prepared in a fixed order, because each step removes the damage left by the one before. Put the steps in order.

```{r tryit-metallography-order, echo=FALSE, results='asis'}
tryit_order(
  id = "metallography-order",
  title = "Metallographic preparation",
  steps = c(
    "Sectioning: cut a small sample from the part",
    "Mounting: embed the sample so it can be handled",
    "Grinding: remove the cut surface with successively finer papers",
    "Polishing: remove the grinding scratches to a mirror finish",
    "Etching: attack the surface chemically to reveal the microstructure",
    "Examination under the microscope"
  ),
  intro = "Move each step up or down until the sequence is right."
)
```

---

## How Other Materials Behave {#sec-testing-other-materials}

Everything above was built around plain carbon and low-alloy steel. Here's how the same tests behave on the other materials you're likely to encounter in the shop — and in the "two or more materials" set of your tensile lab.

### Aluminum Alloys {#sec-testing-aluminum}

Aluminum is **FCC**, so — consistent with @sec-testing-dbtt — it shows **no sharp ductile-to-brittle transition**; many aluminum alloys actually get slightly *tougher* at cryogenic temperatures, which is one reason aluminum is common in low-temperature and aerospace applications. Aluminum cannot be hardened by the quench-and-temper route steel uses (it doesn't have an analogous martensitic transformation in the alloys used structurally); instead, many aluminum alloys are strengthened by **precipitation hardening** (also called age hardening): the alloy is heated to dissolve alloying elements into solid solution, quenched to trap them in a supersaturated state, then aged (at room temperature or a moderate elevated temperature) to let extremely fine second-phase particles precipitate out — these tiny particles block dislocation motion much the way cementite does in steel, just via a completely different mechanism. This is what a **temper designation** like **6061-T6** means: "T6" specifies solution heat treated and artificially aged (as opposed to, say, "T4," solution heat treated and naturally aged at room temperature, or "O," fully annealed/softest condition).

### Stainless Steels {#sec-testing-stainless}

Not all stainless steels behave alike. **Austenitic** stainless steels (like the common 304 and 316 grades) are alloyed with enough nickel to keep the **FCC austenite structure stable all the way down to room temperature** — which is why they don't transform to ferrite/martensite on cooling the way plain carbon steel does. Two direct, testable consequences follow: **304 is not magnetic** (ferrite and martensite are magnetic BCC/BCT structures; stable FCC austenite is not), and **304 cannot be hardened by the heat treatments in this chapter** (quench hardening relies on the austenite-to-martensite shear transformation, which austenitic stainless is specifically alloyed to avoid) — its strength comes mainly from cold work (strain hardening) instead. **Martensitic** stainless steels (like 410, 420) have much lower nickel content, *do* transform to martensite on quenching just like a carbon steel, and *are* magnetic — this is genuinely a different metallurgical family from austenitic stainless, not just a different grade number.

### Cast Iron {#sec-testing-cast-iron}

Cast iron is, by definition, iron-carbon alloy above roughly 2.1 wt% carbon (recall @sec-metallurgy-fe-c-phases: this is the composition range *above* what we called "steel"). At these carbon levels, much of the carbon doesn't stay dissolved or combined as cementite — it precipitates as free **graphite**, most commonly as flakes in ordinary "grey" cast iron. Those flakes are essentially internal stress concentrators and crack initiation sites throughout the material, which is why grey cast iron is **characteristically brittle**, with very low tensile ductility and no useful yield point in the way steel has one — although it is comparatively strong in *compression*, and its graphite flakes give it excellent vibration damping and machinability. (Ductile, or nodular, cast iron modifies the graphite into rounded nodules instead of sharp flakes, dramatically improving ductility and toughness over grey iron — a good example of how much microstructure, not just composition, controls behaviour.)

### Copper and Brass {#sec-testing-copper-brass}

Copper is **FCC**, ductile, an excellent electrical and thermal conductor, and — like aluminum — does not show a sharp DBTT. It strengthens primarily by cold work (strain hardening), the same mechanism behind CRS in @sec-metallurgy-hrs-crs, and softens (recrystallizes, in the sense of @sec-metallurgy-recrystallization) if annealed. **Brass** (copper-zinc alloy) is also FCC-based at common compositions, generally more machinable than pure copper, and used widely for its combination of corrosion resistance, appearance, and machinability rather than for high strength.

### Polymers {#sec-testing-polymers}

Polymers behave completely differently from metals because they aren't held together by metallic (or even simple ionic/covalent-network) bonding — they're long molecular chains, tangled together and held by comparatively weak intermolecular forces (with the exception of covalent bonds along each chain). The single most important reference temperature for a polymer's mechanical behaviour is its **glass transition temperature ($T_g$)**: above $T_g$, chains have enough thermal energy to slide and rearrange somewhat, so the polymer behaves in a relatively soft, flexible, sometimes rubbery manner; below $T_g$, the chains are essentially frozen in place, and the polymer becomes stiff, glassy, and brittle — a direct parallel to the DBTT idea in @sec-testing-dbtt, though the underlying mechanism (chain mobility, not dislocation motion) is completely different. This is exactly why a rubber gasket or a plastic component can perform well at room temperature but crack or shatter in cold weather — it has been cooled below its $T_g$.

::: {.callout-tip title="Industry application"}
**Food processing:** many food-contact seals and gaskets are polymers chosen specifically for a $T_g$ well below the coldest temperature the equipment will see (e.g. cold-storage or freezer environments), for exactly the same reason structural steel is chosen for a DBTT below its service temperature.
:::

```{r tbl-material-comparison, echo=FALSE}
comparison <- data.frame(
  Material = c("Plain carbon steel", "Austenitic stainless (304)", "Aluminum alloy", "Grey cast iron", "Copper / brass", "Thermoplastic polymer"),
  `Crystal structure` = c("BCC (ferrite) / FCC (austenite, high temp)", "FCC (stable at RT)", "FCC", "BCC ferrite/pearlite matrix + graphite flakes", "FCC", "Amorphous / semi-crystalline chains"),
  `Heat-treatment hardenable?` = c("Yes (quench + temper)", "No (work-hardens instead)", "No (precipitation/age hardening instead)", "Limited (can be heat treated, less common)", "No (work-hardens)", "Not applicable"),
  `Sharp DBTT?` = c("Yes", "No", "No", "N/A (already brittle)", "No", "Behaves brittle below Tg (similar concept)"),
  `Typical ductility` = c("Moderate-high (condition dependent)", "High", "Moderate-high", "Very low", "High", "Condition/temperature dependent"),
  check.names = FALSE
)

kableExtra::kable(comparison, caption = "Relative behaviour of common engineering materials compared to plain carbon steel.") %>%
  kableExtra::kable_styling(bootstrap_options = c("striped", "hover", "condensed"), full_width = TRUE) %>%
  kableExtra::column_spec(1, bold = TRUE)
```

<details>
<summary>Predict and explain: identifying an unknown specimen</summary>

**Question:** In the tensile lab, one of your "unknown" specimens turns out to be non-magnetic, does not respond to any heat treatment you try, and shows high ductility with a smoothly rounded (no sharp point) yield region on its stress-strain curve. What is it likely to be, and why?

**Answer:** Very likely an **austenitic stainless steel** (e.g. 304): non-magnetic and heat-treatment-unresponsive both point directly to stable FCC austenite (@sec-testing-stainless), and FCC metals characteristically show gradual, rounded yielding rather than steel's sometimes-sharp yield point (@sec-testing-stress-strain-curve).
</details>

---

## Key Takeaways {#sec-testing-takeaways}

- Engineering stress and strain use the *original* specimen dimensions throughout the test (@eq-eng-stress, @eq-eng-strain); modulus of elasticity is set by atomic bonding and barely changes with heat treatment, while yield strength, UTS, and ductility change a great deal.
- The stress-strain curve's regions map directly to dislocation behaviour: elastic (no dislocation motion), yield (dislocations start moving), strain hardening (dislocations multiply and tangle), necking (localized thinning after UTS).
- Rockwell is fast (direct-reading, depth-based); Brinell averages over a larger area (good for coarse structures); Vickers/Knoop give load-independent, comparable numbers well suited to microhardness — reading a case-hardened profile, a weld zone, or an individual phase.
- Hardness scales are not directly interchangeable; conversions (ASTM E140) are empirical approximations, most reliable for steel.
- The Charpy test measures absorbed energy at fracture — toughness, not strength. BCC steels show a sharp ductile-to-brittle transition temperature (DBTT); FCC metals (aluminum, austenitic stainless, copper) generally do not.
- Metallographic preparation (cut, mount, grind, polish, etch) exists to reveal the true microstructure without introducing new damage at each step; 2% nital etch reveals ferrite, pearlite, and martensite in plain carbon steel by their different etching/reflectivity.
- Steel's behaviour is the exception, not the rule, among engineering materials: most non-ferrous metals don't quench-harden the way steel does, and most FCC metals don't show steel's sharp DBTT. Polymers show an analogous but mechanistically different transition at their glass transition temperature.

---

## Glossary {#sec-testing-glossary}

**Brinell hardness (HBW)** — a hardness test using a large-diameter ball indenter, reading the diameter of the resulting indentation; suited to coarse or non-uniform structures.

**Ductile-to-brittle transition temperature (DBTT)** — the temperature (range) over which a metal's fracture behaviour shifts from ductile to brittle; sharp and pronounced in BCC metals, generally absent in FCC metals.

**Ductility** — a material's ability to deform plastically before fracture, commonly measured as %EL or %RA.

**Elastic modulus (Young's modulus, E)** — the slope of the elastic (straight-line) portion of a stress-strain curve; set primarily by atomic bonding.

**Engineering strain** — extension divided by original gauge length.

**Engineering stress** — load divided by original cross-sectional area.

**Fractography** — the study and interpretation of fracture surfaces to determine the mode and cause of failure.
