Repository: Prof-MV/Process-Engineering

# ENGR-3027 Process Engineering

Lecture notes for ENGR-3027 Process Engineering, built as a [Quarto](https://quarto.org) book.

Published at <https://prof-mv.github.io/Process-Engineering/> (HTML, PDF, and EPUB).

## Structure

- `index.qmd`, `NN-Chapter-Name.qmd` — chapter source files, in `_quarto.yml`'s `book: chapters:` order
- `_quarto.yml` — book metadata and format settings (HTML/PDF/EPUB)
- `images/` — figures and diagrams referenced by chapters
- `R/` — shared helper functions (`helpers.R`) and package setup (`required_packages.R`)
- `.github/workflows/publish.yml` — CI: renders the book and deploys `docs/` to the `gh-pages` branch on every push to `master`

File: 06-Metallurgy-Fundamentals.qmd (part 3 of 3)
---
## Key Takeaways {#sec-metallurgy-takeaways}

- Metals are crystalline; grains form because solidification starts at many points at once. Smaller grains mean more grain boundaries, which mean higher strength (Hall-Petch, @eq-hallpetch).
- Plastic deformation happens by dislocations moving, not by whole planes of atoms sliding at once. Anything that blocks dislocation motion — grain boundaries, second phases, dissolved atoms — strengthens the metal.
- Hot-rolled steel has equiaxed grains, low residual stress, and lower strength; cold-rolled steel has elongated grains (visible in longitudinal sections only), high residual stress, and higher strength/hardness but lower ductility. Machining CRS can release that stress and cause warping.
- The iron-carbon phase diagram (steel region, 0–2.1% C) shows ferrite (α, BCC), austenite (γ, FCC), and cementite (Fe₃C). Pearlite is a ferrite/cementite microstructure formed from eutectoid-composition austenite at 727 °C (A1).
- Hypoeutectoid steels (< 0.76% C) form proeutectoid ferrite first on cooling; hypereutectoid steels (> 0.76% C) form proeutectoid cementite first.
- AISI/SAE 10xx grades: last two digits = hundredths-of-a-percent carbon. 15xx adds manganese; 41xx adds chromium-molybdenum for hardenability.
- Martensite is **not** on the equilibrium phase diagram — it forms only by quenching fast enough to suppress diffusion (past the "nose" of the TTT/CCT curve).
- Annealing, normalizing, quenching, and tempering are all the same basic process (austenitize, then control the cooling and any subsequent reheating) with different cooling rates and purposes. Quenched steel is always tempered to trade some hardness for the toughness needed to survive in service.
- Low-carbon steel barely hardens by quenching alone because there isn't enough carbon to distort the martensite lattice — this is why case hardening exists.

---

## Glossary {#sec-metallurgy-glossary}

**A1 line** — the horizontal line at 727 °C on the Fe-C diagram; the eutectoid transformation temperature, below which austenite cannot exist at equilibrium.

**A3 line** — the curve from 912 °C (pure iron) to the eutectoid point; the boundary between austenite and austenite+ferrite in hypoeutectoid steel.

**Acm line** — the curve from the eutectoid point to 1147 °C at 2.14% C; the boundary between austenite and austenite+cementite in hypereutectoid steel.

**Annealing** — heating above the transformation temperature followed by very slow (furnace) cooling, to soften and relieve stress.

**Austenite (γ)** — the high-temperature, FCC form of iron; can dissolve up to about 2.1 wt% carbon.

**Cementite (Fe₃C)** — iron carbide, a hard, brittle compound at 6.7 wt% carbon.

**Crystal / crystal lattice** — the repeating, ordered 3-D arrangement of atoms in a solid metal.

**Dislocation** — a line defect in the crystal lattice whose motion is the mechanism of plastic (permanent) deformation.

**Equiaxed grains** — grains of roughly equal dimension in every direction, typical of hot-worked or recrystallized metal.

**Eutectoid point** — the composition (0.76–0.8 wt% C) and temperature (727 °C) at which austenite transforms directly to pearlite on cooling.

**Ferrite (α)** — the low-temperature, BCC form of iron; can dissolve very little carbon (about 0.02 wt% max).

**Grain** — an individual crystal within a polycrystalline metal.

**Grain boundary** — the interface between two grains of different crystallographic orientation.

**Hall-Petch relationship** — the equation relating yield strength to grain size, $\sigma_y = \sigma_0 + kd^{-1/2}$; smaller grains give higher strength.

**Hardenability** — the depth to which a steel can be hardened by quenching; increased by alloying elements (Mn, Cr, Mo, etc.).

**Hypereutectoid steel** — steel with more than about 0.76–0.8 wt% carbon; forms proeutectoid cementite on slow cooling.

**Hypoeutectoid steel** — steel with less than about 0.76–0.8 wt% carbon; forms proeutectoid ferrite on slow cooling.

**Martensite** — a hard, brittle, supersaturated, distorted phase formed by quenching austenite fast enough to suppress diffusion; does not appear on the equilibrium phase diagram.

**Mill scale** — the blue-grey iron oxide layer that forms on the surface of steel during hot rolling.

**Normalizing** — heating above the transformation temperature followed by air cooling, to refine and homogenize grain structure.

**Pearlite** — a lamellar (layered) microstructure of alternating ferrite and cementite, formed from eutectoid-composition austenite.

**Phase diagram** — a chart showing which phase(s) are stable at a given composition and temperature.

**Proeutectoid** — a phase (ferrite or cementite) that forms before the eutectoid reaction, from austenite that is not yet at the eutectoid composition.

**Quench hardening** — heating above the transformation temperature followed by rapid cooling (water, brine, or oil), to form martensite.

**Recrystallization temperature** — the temperature above which deformed grains are replaced by new, strain-free grains during hot working.

**Residual stress** — internal stress locked into a part by uneven deformation or cooling, which can cause distortion when material is later removed.

**Stress relieving** — a low-temperature heat treatment intended to reduce residual stress without significantly changing hardness or microstructure.

**Tempering** — reheating quenched (martensitic) steel below A1 to reduce hardness and brittleness while increasing toughness and ductility.

**TTT / CCT diagram** — Time-Temperature-Transformation / Continuous-Cooling-Transformation diagrams; show how fast a steel must cool to produce a given transformation product.

**Unit cell** — the smallest repeating block of a crystal lattice (e.g. BCC, FCC, HCP).

---

## Practice Problems {#sec-metallurgy-practice}

**Problem 1 (calculation): Hall-Petch**

**Problem:** A steel has $\sigma_0 = 70$ MPa and $k = 18$ MPa·mm$^{0.5}$. Estimate its yield strength for a grain size of (a) 0.10 mm and (b) 0.01 mm.

```{r tryit-p1, echo=FALSE, results='asis'}
tryit_number(
  id = "practice-p1",
  title = "Problem 1: Hall-Petch",
  answers = list(
    tryit_answer("(a) Yield strength at d = 0.10 mm", 70 + 18 * 0.10^-0.5, tol = 1, suffix = "MPa", digits = 0, hint = "Yield strength = sigma_0 + k x d^(-1/2)"),
    tryit_answer("(b) Yield strength at d = 0.01 mm", 70 + 18 * 0.01^-0.5, tol = 1, suffix = "MPa", digits = 0, hint = "0.01^(-1/2) = 10")
  ),
  question = "<p>A steel has sigma_0 = 70 MPa and k = 18 MPa.mm^0.5 in the Hall-Petch relationship. Estimate its yield strength for a grain size of (a) 0.10 mm and (b) 0.01 mm.</p>"
)
```

<details class="tryit-solution">
<summary>Show the worked solution</summary>

**Answer:** (a) $\sigma_y = 70 + 18(0.10)^{-0.5} = 70 + 18(3.16) = 70 + 57 \approx 127$ MPa. (b) $\sigma_y = 70 + 18(0.01)^{-0.5} = 70 + 18(10) = 70 + 180 = 250$ MPa. Refining the grain size by a factor of 10 roughly doubled the yield strength.
</details>

<details>
<summary>Problem 2 (phase diagram reading): classify the steel</summary>

**Problem:** Using @fig-fe-c-diagram, classify AISI 1080 (0.80% C) as hypoeutectoid, eutectoid, or hypereutectoid, and state which proeutectoid phase (if any) forms on slow cooling.

**Answer:** 0.80% C is just above the eutectoid composition (~0.76–0.8%), so 1080 is essentially eutectoid to very slightly hypereutectoid. At exactly the eutectoid composition it would form almost 100% pearlite with no proeutectoid phase; if treated as very slightly hypereutectoid, a small amount of proeutectoid cementite would form at grain boundaries before the eutectoid reaction.
</details>

**Problem 3 (phase diagram reading): lever rule**

**Problem:** Estimate the fraction of proeutectoid ferrite in slowly-cooled AISI 1020 (0.20% C).

```{r tryit-p3, echo=FALSE, results='asis'}
p3_pearlite <- (0.20 - 0.02) / (0.76 - 0.02)

tryit_number(
  id = "practice-p3",
  title = "Problem 3: lever rule",
  answers = list(
    tryit_answer("Proeutectoid ferrite", (1 - p3_pearlite) * 100, tol = 1, suffix = "%", digits = 0, hint = "Find the pearlite fraction first: (C_alloy - 0.02) / (0.76 - 0.02). Ferrite is the rest."),
    tryit_answer("Pearlite", p3_pearlite * 100, tol = 1, suffix = "%", digits = 0)
  ),
  question = "<p>Using the lever rule with a ferrite solvus of 0.02% C and a eutectoid composition of 0.76% C, estimate the percentages of proeutectoid ferrite and pearlite in slowly cooled AISI 1020 (0.20% C).</p>"
)
```

<details class="tryit-solution">
<summary>Show the worked solution</summary>

**Answer:** Fraction pearlite = (0.20 − 0.02)/(0.76 − 0.02) = 0.18/0.74 ≈ 0.24. Fraction proeutectoid ferrite ≈ 1 − 0.24 = 0.76, i.e. about 76% ferrite, 24% pearlite — consistent with 1020 being a low-carbon, mostly-ferritic, relatively soft and ductile steel.
</details>

<details>
<summary>Problem 4 (predict and explain): grade comparison</summary>

**Problem:** You have equal-diameter round bars of AISI 1018 and AISI 1045 in the annealed condition. Predict which will be harder and explain why, using the lever rule idea from Problem 3.

**Answer:** 1045 (0.45% C) will be harder than 1018 (0.18% C). 1045 contains a much larger fraction of pearlite (see the worked example in @sec-metallurgy-1045-walkthrough — about 58% pearlite) than 1018 would (a fraction similar to Problem 3's 1020 result, well under 30%). More pearlite means more hard cementite lamellae blocking dislocation motion, so higher hardness even before either is quenched.
</details>

<details>
<summary>Problem 5 (predict and explain): heat treatment selection</summary>

**Problem:** A technician needs to machine a batch of 4140 shafts to a tight tolerance, and the shafts have already been welded into sub-assemblies with brackets. Machining keeps producing slightly bowed shafts. What heat treatment would you recommend before final machining, and why?

**Answer:** [Stress relieving](#sec-metallurgy-stress-relief). Welding introduces residual stress; machining then removes material asymmetrically and lets that stress relax, causing the bowing described in @sec-metallurgy-crs-warping. A stress-relief treatment (low temperature, well below A1, slow cool) reduces the locked-in stress without significantly softening the shaft or changing its microstructure, so the part holds its dimensions through final machining.
</details>

<details>
<summary>Problem 6 (predict and explain): quenched vs tempered</summary>

**Problem:** Two identical 4140 specimens are quenched in oil. One is tested as-quenched; the other is tempered at 450 °C for one hour before testing. Predict, and explain, how their hardness and Charpy impact energy (toughness) will compare.

**Answer:** The as-quenched specimen will show the highest hardness but the lowest Charpy impact energy (most brittle) of the two — see @fig-tempering-curve and @sec-metallurgy-hardness-toughness. The tempered specimen will show lower hardness but substantially higher impact energy, because tempering relieves the internal distortion of the martensite and restores some ability for dislocations to move before fracture.
</details>

<details>
<summary>Problem 7 (calculation): grade decoding</summary>

**Problem:** A print calls out "AISI 4340" for a landing-gear component. What does the grade number tell you about its carbon content and alloy family, and why might a designer choose it over 1040 (same carbon content, no alloy) for this application?

**Answer:** 4340 is a nickel-chromium-molybdenum alloy steel (43 series) with 0.40% carbon (same carbon content as 1040). The alloying elements dramatically increase hardenability (the depth to which the part will fully harden on quenching) and improve strength and toughness compared to a plain-carbon 1040 of the same carbon content — critical for a large, highly-stressed landing-gear component that needs to harden uniformly through a thick section and survive shock loading, which 1040 alone could not reliably achieve.
</details>

---

Continue to [Part B: Materials Testing](07-Materials-Testing.qmd) — tensile, hardness, impact, and metallography theory, tied directly to your lab reports.
