Repository: Prof-MV/Process-Engineering

# ENGR-3027 Process Engineering

Lecture notes for ENGR-3027 Process Engineering, built as a [Quarto](https://quarto.org) book.

Published at <https://prof-mv.github.io/Process-Engineering/> (HTML, PDF, and EPUB).

## Structure

- `index.qmd`, `NN-Chapter-Name.qmd` — chapter source files, in `_quarto.yml`'s `book: chapters:` order
- `_quarto.yml` — book metadata and format settings (HTML/PDF/EPUB)
- `images/` — figures and diagrams referenced by chapters
- `R/` — shared helper functions (`helpers.R`) and package setup (`required_packages.R`)
- `.github/workflows/publish.yml` — CI: renders the book and deploys `docs/` to the `gh-pages` branch on every push to `master`

File: 07-Materials-Testing.qmd (part 3 of 3)
---
**Glass transition temperature (Tg)** — the temperature below which a polymer becomes stiff and glassy, and above which it becomes more flexible; the polymer analog of a metal's DBTT.

**Grain size number (ASTM E112, G)** — a standardized measure of average grain size; higher G means finer (smaller) grains.

**Hardness** — a material's resistance to localized, permanent (plastic) deformation by an indenter.

**Knoop hardness (HK)** — a microhardness test using an elongated, rhombic-based diamond indenter; suited to thin or brittle sections.

**Metallography** — the preparation and microscopic examination of a metal's microstructure.

**Necking** — localized reduction in cross-sectional area of a tensile specimen after the ultimate tensile strength is reached.

**Nital** — a nitric-acid-in-alcohol solution (commonly 2%) used to etch plain carbon and low-alloy steel for metallographic examination.

**Percent elongation (%EL)** — the increase in gauge length at fracture, divided by original gauge length, expressed as a percentage.

**Percent reduction of area (%RA)** — the decrease in cross-sectional area at fracture, divided by original area, expressed as a percentage.

**Precipitation (age) hardening** — a strengthening mechanism (common in aluminum alloys) using fine second-phase particles precipitated from solid solution to block dislocation motion.

**Rockwell hardness (HRB, HRC, etc.)** — a hardness test reading indentation depth directly, using a minor and major load; scale (B, C, etc.) depends on indenter and load.

**Shear lip** — the sloped, ~45° rim on a fracture surface where final separation occurred by shear rather than cleavage; larger and more prominent in ductile fracture.

**Toughness** — the ability to absorb energy before fracture; approximately the area under a stress-strain curve, or the energy absorbed in a Charpy test.

**Ultimate tensile strength (UTS)** — the maximum engineering stress reached during a tensile test.

**Vickers hardness (HV)** — a hardness test using a square-based diamond pyramid indenter, calculated directly from load and indentation diagonal (@eq-vickers); load-independent and suited to microhardness.

**Yield strength** — the stress at which a material transitions from elastic to plastic (permanent) deformation; often reported as the 0.2% offset yield strength when no sharp yield point exists.

---

## Practice Problems {#sec-testing-practice}

**Problem 1 (calculation): stress and strain**

**Problem:** A round tensile specimen, 10.0 mm original diameter and 50.0 mm original gauge length, is loaded to 35 000 N and stretches by 0.15 mm at that load (still elastic). Calculate the engineering stress and strain at that point, and estimate the modulus of elasticity.

```{r tryit-p1, echo=FALSE, results='asis'}
p1_A0 <- pi * (10.0 / 2)^2
p1_stress <- 35000 / p1_A0; p1_strain <- 0.15 / 50.0

tryit_number(
  id = "practice-p1",
  title = "Problem 1: stress, strain and modulus",
  answers = list(
    tryit_answer("Engineering stress", p1_stress, tol = 1, suffix = "MPa", digits = 0, hint = "Force divided by the ORIGINAL cross-sectional area, pi x (d/2)^2."),
    tryit_answer("Engineering strain", p1_strain, tol = 0.0001, digits = 4, hint = "Change in length divided by the original gauge length. It has no units."),
    tryit_answer("Modulus of elasticity", p1_stress / p1_strain / 1000, tol = 2, suffix = "GPa", digits = 0, hint = "E = stress / strain, then convert MPa to GPa.")
  ),
  question = "<p>A round tensile specimen, 10.0 mm original diameter and 50.0 mm original gauge length, is loaded to 35 000 N and stretches by 0.15 mm at that load (still elastic). Calculate the engineering stress and strain, and estimate the modulus of elasticity.</p>"
)
```

<details class="tryit-solution">
<summary>Show the worked solution</summary>

**Answer:** $A_0 = \pi(5.0)^2 = 78.5$ mm². $\sigma = 35000/78.5 = 446$ MPa. $\varepsilon = 0.15/50.0 = 0.0030$. $E = \sigma/\varepsilon = 446/0.0030 \approx 149\,000$ MPa $\approx 149$ GPa (somewhat lower than the ~200 GPa typical of steel — in a real test this gap would prompt a check of the extensometer/load reading, since E should be close to 200 GPa for any steel regardless of grade or heat treatment).
</details>

**Problem 2 (calculation): ductility measures**

**Problem:** The specimen from Problem 1 fractures at $L_f = 66.5$ mm and a minimum diameter of 6.2 mm. Calculate %EL and %RA.

```{r tryit-p2, echo=FALSE, results='asis'}
p2_A0 <- pi * (10.0 / 2)^2; p2_Af <- pi * (6.2 / 2)^2

tryit_number(
  id = "practice-p2",
  title = "Problem 2: ductility",
  answers = list(
    tryit_answer("Percent elongation (%EL)", (66.5 - 50.0) / 50.0 * 100, tol = 0.5, suffix = "%", digits = 0, hint = "(Lf - L0) / L0 x 100"),
    tryit_answer("Percent reduction of area (%RA)", (p2_A0 - p2_Af) / p2_A0 * 100, tol = 1, suffix = "%", digits = 0, hint = "(A0 - Af) / A0 x 100. Work out both areas from the diameters.")
  ),
  question = "<p>A round tensile specimen with a 10.0 mm original diameter and a 50.0 mm original gauge length fractures at a final length of 66.5 mm and a minimum diameter of 6.2 mm. Calculate %EL and %RA.</p>"
)
```

<details class="tryit-solution">
<summary>Show the worked solution</summary>

**Answer:** %EL = (66.5 − 50.0)/50.0 × 100 = 33%. $A_f = \pi(3.1)^2 = 30.2$ mm². %RA = (78.5 − 30.2)/78.5 × 100 ≈ 62%. Both values indicate a quite ductile material.
</details>

<details>
<summary>Problem 3 (predict and explain): comparing two tensile curves</summary>

**Problem:** Two steel specimens are tested: one shows a sharp yield point and 15% elongation; the other shows a smooth, gradual yield (no sharp point) and 28% elongation, with a lower UTS. Which is more likely the cold-rolled specimen, and which the hot-rolled/annealed specimen?

**Answer:** The sharp-yield, lower-elongation, (implied) higher-strength specimen is more likely **cold-rolled** — recall @sec-metallurgy-hrs-crs, cold work raises strength and lowers ductility. The smooth-yielding, higher-elongation, lower-UTS specimen is more likely **hot-rolled/annealed**.
</details>

**Problem 4 (calculation): Vickers hardness**

**Problem:** A Vickers test at 1 kgf produces a mean diagonal of 0.085 mm. Calculate HV, and estimate the equivalent tensile strength using @eq-hardness-uts (treat HV ≈ HB for this estimate — a simplification, not exact for all hardness ranges).

```{r tryit-p4, echo=FALSE, results='asis'}
p4_HV <- 1.8544 * 1 / 0.085^2

tryit_number(
  id = "practice-p4",
  title = "Problem 4: Vickers hardness",
  answers = list(
    tryit_answer("Vickers hardness", p4_HV, tol = 2, suffix = "HV", digits = 0, hint = "HV = 1.8544 x F / d^2, with F in kgf and d in mm."),
    tryit_answer("Estimated tensile strength", 3.45 * p4_HV, tol = 8, suffix = "MPa", digits = 0, hint = "UTS is roughly 3.45 x HB; treat HV as HB here.")
  ),
  question = "<p>A Vickers test at 1 kgf produces a mean diagonal of 0.085 mm. Calculate HV, then estimate the tensile strength from UTS = 3.45 x HB, treating HV as approximately equal to HB.</p>"
)
```

<details class="tryit-solution">
<summary>Show the worked solution</summary>

**Answer:** $HV = 1.8544(1)/0.085^2 = 1.8544/0.007225 \approx 257$ HV. Estimated UTS $\approx 3.45 \times 257 \approx 887$ MPa.
</details>

<details>
<summary>Problem 5 (phase diagram + testing, integrative): predicting the hardness lab</summary>

**Problem:** Using the lever rule from Part A (@sec-metallurgy-1045-walkthrough) and this chapter's hardness theory, explain in one or two sentences why a quenched specimen's hardness reading is expected to be far more consistent (less reproducible spread run to run) or far less consistent than an annealed specimen's — think about what phase(s) each contains.

**Answer:** The annealed specimen is expected to show **more scatter**, because it contains a mixture of two phases (ferrite and pearlite) whose relative proportion right under the small indenter can vary from one test location to the next; the quenched specimen is far more uniformly martensitic throughout, so the indenter samples essentially the same single-phase structure wherever it lands, typically giving tighter, more reproducible readings (this is exactly what you're asked to compare in the hardness lab's conclusions).
</details>

<details>
<summary>Problem 6 (predict and explain): Charpy at different temperatures</summary>

**Problem:** Predict, with reasoning, how the fracture surface of a 1018 Charpy specimen tested at −60 °C will differ in appearance from one tested at 100 °C.

**Answer:** The −60 °C specimen (well below the DBTT, lower shelf) should show a flat, bright, granular/crystalline surface with little or no shear lip — brittle fracture. The 100 °C specimen (upper shelf) should show a dull, fibrous surface with a large, obvious shear lip — ductile fracture, and should absorb substantially more energy.
</details>

<details>
<summary>Problem 7 (predict and explain): hot-rolled vs cold-rolled Charpy results</summary>

**Problem:** Your Charpy lab tests both hot-rolled and cold-rolled AISI 1018. Predict which one shows the lower absorbed energy at any given test temperature, and connect your answer to at least one other test from this chapter.

**Answer:** Cold-rolled should generally show **lower** absorbed energy (less toughness) than hot-rolled at the same temperature, because the cold work has already used up some of the material's capacity for plastic deformation (fewer "fresh" dislocations available to move before fracture) — the same underlying reasoning connects to cold-rolled steel's lower %EL and %RA in the tensile test (@sec-testing-ductility-measures) and its higher hardness (@sec-metallurgy-hrs-crs).
</details>

<details>
<summary>Problem 8 (predict and explain): material identification</summary>

**Problem:** An unknown metal specimen shows very low ductility (near-zero %EL), no clear yield point, is stronger in compression than tension, and its polished-but-unetched surface already shows dark flake-like features under the microscope before any etching is done. What is it, and how do you know?

**Answer:** **Grey cast iron.** The unetched, already-visible dark flakes are graphite (@sec-testing-cast-iron) — a feature genuinely visible before etching, unlike steel's phases, which require etching to see. The low ductility, no clear yield point, and compression-favoured strength are all classic cast iron behaviour, driven by the stress-concentrating graphite flakes throughout the matrix.
</details>

<details>
<summary>Problem 9 (predict and explain): temper designation</summary>

**Problem:** You are asked to select 6061 aluminum in either the "O" (annealed) or "T6" condition for a structural bracket that needs high strength. Which do you specify, and what does that designation tell a supplier about how the material was processed?

**Answer:** Specify **6061-T6**. "T6" indicates the alloy was solution heat treated (to dissolve alloying elements) and artificially aged (to precipitate fine strengthening particles) — the precipitation-hardening process described in @sec-testing-aluminum — giving substantially higher strength than the soft, fully annealed "O" condition.
</details>

---

This completes the metallurgy and materials-testing theory for your three labs. Before each lab, re-read the matching section here — @sec-testing-hardness before Hardness Testing, @sec-testing-tensile and @sec-testing-hardness before Tensile and Microhardness Testing, @sec-testing-charpy before Charpy Impact Testing — and after each lab, come back and check your results against what this chapter predicted.
